Repository: Gayathribalachandar/test_CPD-testing

# CPD SimStudio

CPD SimStudio is a desktop GUI for building CPD models, generating particle
connections, exporting solver inputs, running the bundled CPD solver, and
reviewing results.

## Version

Current version: `0.1.0`

## Latest Updates

- Latest features/fixes: see `CHANGELOG.md` (`[Unreleased]` first).
- Release history: see version sections in `CHANGELOG.md`.
- Project rule: update `CHANGELOG.md` whenever code/docs behavior changes.

The current project supports:
- 2D geometry-to-solver workflow
- 3D workspace for primitives/CAD and 3D connection preview/export
- CPD project save/load with schema migration (`.cpd`)
- mesh/connection preview modes for large particle counts
- solver handoff to `CPD-main`

## Repository Layout

- `main_window.py`: main GUI entry point
- `sketch_view.py`: geometry, meshing/export, visualization bridge
- `panels.py`: stage-specific UI panels (assembly/materials/interfaces/BCs/loads/mesh/job/results)
- `CPD-main/`: standalone CPD solver core (`config.yml`, `source/run_cpd.py`)
- `requirements.txt`: Python dependencies for SimStudio
- `TEST_RUN_GUIDE.md`: smoke-test checklist linked from the app Help menu
- `TESTER_README.md`: packaged install/run guide for Linux and Windows analysts/testers
- `../tests/` (in wrapper repo, if present): lightweight regression tests for
  geometry/mesh/solver I/O helpers

## Prerequisites

- Python 3.11 or newer (for source run)
- Linux/macOS/Windows with OpenGL-capable graphics driver
- Write access to the runtime workspace location
- For packaged binaries, use the Linux/Windows release zip assets

## Runtime Workspace Paths

- Source run (`python main_window.py`): `CPD-SIM-STUDIO/workspace/`
- Packaged Windows build (PyInstaller): `%APPDATA%\CPD-SimStudio\workspace\`
- Packaged Linux build (PyInstaller): `~/.local/share/CPD-SimStudio/workspace/`
- Packaged macOS build (if built manually): `~/Library/Application Support/CPD-SimStudio/workspace/`

## CI/CD Automation

- Push/PR (all branches): `.github/workflows/ci-build.yml`
  - Runs dependency install and unit tests (if `tests/` exists)
  - Builds Windows and Linux PyInstaller one-dir artifacts

## Solver Export and Output Files

SimStudio exports solver-facing files to the runtime `workspace/` directory.

Common exported files:
- `workspace/particles.csv`
- `workspace/connections.csv`
- `workspace/materials.csv`
- `workspace/velocity_targets.csv`
- `workspace/velocity_time.csv`
- `workspace/force_targets.csv`
- `workspace/force_time.csv`

Solver outputs are written to:
- `workspace/output/pos_history.npy`
- `workspace/output/results/`

The application also writes supporting runtime files under `workspace/input/`
for the bundled `CPD-main` launch path.

## Architecture Overview

The UI now uses a controller-oriented structure. Stage-specific workflow logic is
organized under:

- `controllers/geometry_controller.py`
- `controllers/particle_controller.py`
- `controllers/material_controller.py`
- `controllers/interaction_controller.py`
- `controllers/bc_controller.py`
- `controllers/solver_controller.py`
- `controllers/results_controller.py`

`MainWindow` is now primarily a UI shell responsible for:
- window/layout creation
- workflow ribbon and stage switching
- controller initialization and wiring

Stage controllers coordinate UI actions, `ProjectState` updates, viewport
updates, and solver/export handoff.

Important limitation:
- 3D mode currently supports 3D connection preview/export, but solver execution
  remains the 2D CPD backend.

## Files Generated During Export/Run

Typical solver input files are written under the runtime `workspace/`:
- `workspace/solver_particles.csv`
- `workspace/connections.csv`
- `workspace/bc.csv`
- `workspace/loads.csv`
- `workspace/input/particles.csv`
- `workspace/input/fixed.csv`
- `workspace/input/velocity.csv`
- `workspace/input/force_targets.csv`
- `workspace/input/velocity_targets.csv`
- `workspace/input/force_time.csv`
- `workspace/input/velocity_time.csv`

CSV schema now keeps explicit IDs and headers for robustness:
- `workspace/particles.csv`: `particle_id,x,y,meta`
- `workspace/connections.csv`: `triangle_id,p1,p2,p3,part_id,material_id,zone_kind,interface_id,meta`
- `workspace/input/particles.csv`: `particle_id,x,y` (solver input)
- `workspace/input/fixed.csv`: `particle_id`
- `workspace/input/velocity.csv`: `particle_id,vx,vy`
- `workspace/input/force_targets.csv`: `particle_id,force_id_1,...`
- `workspace/input/velocity_targets.csv`: `particle_id,velocity_id_1,...`

Solver outputs are written under the runtime `workspace/output/`:
- `workspace/output/results/step_*.csv`
- `workspace/output/pos_history.npy`
- `workspace/output/initial_pos.csv`
- `workspace/output/final_pos.csv`
- `workspace/saved_results/` (saved snapshots from the Results panel)

When you save a project, SimStudio can also package data to:
- `<project_name>_artifacts/inputs/`
- `<project_name>_artifacts/results/`

File: materials_data.csv (part 1 of 4)
behavior_tag,standard,Material_category,material_name,condition,ultimate_tensile_strength,yield_strength,elongation_pct,brinell_hb,vickers_hv,youngs_modulus,shear_modulus,poisson_ratio,density_kg_m3,description,critical_strain_energy_density
Ductile,ANSI,Steel,Steel SAE 1015,as-rolled,421000000,314000000,39,126,,207000000000,79000000000,0.3,7860,,15742350000
Ductile,ANSI,Steel,Steel SAE 1015,normalized,424000000,324000000,37,121,,207000000000,79000000000,0.3,7860,,14169150000
Ductile,ANSI,Steel,Steel SAE 1015,annealed,386000000,284000000,37,111,,207000000000,79000000000,0.3,7860,,14169150000
Ductile,ANSI,Steel,Steel SAE 1020,as-rolled,448000000,331000000,36,143,,207000000000,79000000000,0.3,7860,,13413600000
Ductile,ANSI,Steel,Steel SAE 1020,normalized,441000000,346000000,35.8,131,,207000000000,79000000000,0.3,7860,,13264974000
Ductile,ANSI,Steel,Steel SAE 1020,annealed,395000000,295000000,36.5,111,,207000000000,79000000000,0.3,7860,,13788787500
Ductile,ANSI,Steel,Steel SAE 1022,as-rolled,503000000,359000000,35,149,,207000000000,79000000000,0.3,7860,,12678750000
Ductile,ANSI,Steel,Steel SAE 1022,normalized,483000000,359000000,34,143,,207000000000,79000000000,0.3,7860,,11964600000
Ductile,ANSI,Steel,Steel SAE 1022,annealed,450000000,317000000,35,137,,207000000000,79000000000,0.3,7860,,12678750000
Ductile,ANSI,Steel,Steel SAE 1030,as-rolled,552000000,345000000,32,179,,207000000000,79000000000,0.3,7860,,10598400000
Ductile,ANSI,Steel,Steel SAE 1030,normalized,517000000,345000000,32,149,,207000000000,79000000000,0.3,7860,,10598400000
Ductile,ANSI,Steel,Steel SAE 1030,annealed,464000000,341000000,31,126,,207000000000,79000000000,0.3,7860,,9946350000
Ductile,ANSI,Steel,Steel SAE 1030,tempered at 400 F,848000000,648000000,17,495,,207000000000,79000000000,0.3,7860,,2991150000
Ductile,ANSI,Steel,Steel SAE 1040,as-rolled,621000000,414000000,25,201,,207000000000,79000000000,0.3,7860,,6468750000
Ductile,ANSI,Steel,Steel SAE 1040,normalized,590000000,374000000,28,170,,207000000000,79000000000,0.3,7860,,8114400000
Ductile,ANSI,Steel,Steel SAE 1040,annealed,519000000,353000000,30,149,,207000000000,79000000000,0.3,7860,,9315000000
Ductile,ANSI,Steel,Steel SAE 1040,tempered at 400 F,779000000,593000000,19,262,,207000000000,79000000000,0.3,7860,,3736350000
Ductile,ANSI,Steel,Steel SAE 1050,as-rolled,724000000,414000000,20,229,,207000000000,79000000000,0.3,7860,,4140000000
Ductile,ANSI,Steel,Steel SAE 1050,normalized,748000000,427000000,20,217,,207000000000,79000000000,0.3,7860,,4140000000
Ductile,ANSI,Steel,Steel SAE 1050,annealed,636000000,365000000,23.7,187,,207000000000,79000000000,0.3,7860,,5813491500
Limited ductility,ANSI,Steel,Steel SAE 1050,tempered at 600 F,979000000,724000000,14,321,,207000000000,79000000000,0.3,7860,,2028600000
Ductile,ANSI,Steel,Steel SAE 1060,as-rolled,814000000,483000000,17,241,,207000000000,79000000000,0.3,7860,,2991150000
Ductile,ANSI,Steel,Steel SAE 1060,normalized,776000000,421000000,18,229,,207000000000,79000000000,0.3,7860,,3353400000
Ductile,ANSI,Steel,Steel SAE 1060,annealed,626000000,372000000,22.5,179,,207000000000,79000000000,0.3,7860,,5239687500
Limited ductility,ANSI,Steel,Steel SAE 1060,tempered at 600 F,1100000000,779000000,13,321,,207000000000,79000000000,0.3,7860,,1749150000
Limited ductility,ANSI,Steel,Steel SAE 1080,as-rolled,965000000,586000000,12,293,,207000000000,79000000000,0.3,7860,,1490400000
Limited ductility,ANSI,Steel,Steel SAE 1080,normalized,1010000000,524000000,11,293,,207000000000,79000000000,0.3,7860,,1252350000
Ductile,ANSI,Steel,Steel SAE 1080,annealed,615000000,376000000,24.7,174,,207000000000,79000000000,0.3,7860,,6314431500
Limited ductility,ANSI,Steel,Steel SAE 1080,tempered at 600 F,1300000000,979000000,12,388,,207000000000,79000000000,0.3,7860,,1490400000
Limited ductility,ANSI,Steel,Steel SAE 1095,as-rolled,965000000,572000000,9,293,,207000000000,79000000000,0.3,7860,,838350000
Limited ductility,ANSI,Steel,Steel SAE 1095,normalized,1010000000,500000000,9.5,293,,207000000000,79000000000,0.3,7860,,934087500
Limited ductility,ANSI,Steel,Steel SAE 1095,annealed,657000000,379000000,13,192,,207000000000,79000000000,0.3,7860,,1749150000
Limited ductility,ANSI,Steel,Steel SAE 1095,tempered at 400 F,1290000000,827000000,10,401,,207000000000,79000000000,0.3,7860,,1035000000
Ductile,ANSI,Steel,Steel SAE 1117,as-rolled,487000000,305000000,33,143,,207000000000,79000000000,0.3,7860,,11271150000
Ductile,ANSI,Steel,Steel SAE 1117,normalized,467000000,303000000,33.5,137,,207000000000,79000000000,0.3,7860,,11615287500
Ductile,ANSI,Steel,Steel SAE 1117,annealed,429000000,279000000,32.8,121,,207000000000,79000000000,0.3,7860,,11134944000
Ductile,ANSI,Steel,Steel SAE 1118,as-rolled,521000000,316000000,32,149,,207000000000,79000000000,0.3,7860,,10598400000
Ductile,ANSI,Steel,Steel SAE 1118,normalized,477000000,319000000,33.5,143,,207000000000,79000000000,0.3,7860,,11615287500
Ductile,ANSI,Steel,Steel SAE 1118,annealed,450000000,284000000,34.5,131,,207000000000,79000000000,0.3,7860,,12319087500
Ductile,ANSI,Steel,Steel SAE 1137,as-rolled,627000000,379000000,28,192,,207000000000,79000000000,0.3,7860,,8114400000
Ductile,ANSI,Steel,Steel SAE 1137,normalized,669000000,396000000,22.5,197,,207000000000,79000000000,0.3,7860,,5239687500
Ductile,ANSI,Steel,Steel SAE 1137,annealed,584000000,345000000,26.8,174,,207000000000,79000000000,0.3,7860,,7433784000
Limited ductility,ANSI,Steel,Steel SAE 1137,tempered at 400 F,1080000000,938000000,5,352,,207000000000,79000000000,0.3,7860,,258750000
Ductile,ANSI,Steel,Steel SAE 1141,as-rolled,676000000,359000000,22,192,,207000000000,79000000000,0.3,7860,,5009400000
Ductile,ANSI,Steel,Steel SAE 1141,normalized,707000000,405000000,22.7,201,,207000000000,79000000000,0.3,7860,,5333251500
Ductile,ANSI,Steel,Steel SAE 1141,annealed,598000000,353000000,25.5,163,,207000000000,79000000000,0.3,7860,,6730087500
Limited ductility,ANSI,Steel,Steel SAE 1141,tempered at 400 F,1630000000,1213000000,6,461,,207000000000,79000000000,0.3,7860,,372600000
Ductile,ANSI,Steel,Steel SAE 1144,as-rolled,703000000,421000000,21,212,,207000000000,79000000000,0.3,7860,,4564350000
Ductile,ANSI,Steel,Steel SAE 1144,normalized,667000000,400000000,21,197,,207000000000,79000000000,0.3,7860,,4564350000
Ductile,ANSI,Steel,Steel SAE 1144,annealed,584000000,346000000,24.8,167,,207000000000,79000000000,0.3,7860,,6365664000
Ductile,ANSI,Steel,Steel SAE 1144,tempered at 400 F,876000000,627000000,17,277,,207000000000,79000000000,0.3,7860,,2991150000
Ductile,ANSI,Steel,Steel SAE 1340,normalized,836000000,558000000,22,248,,207000000000,79000000000,0.3,7860,,5009400000
Ductile,ANSI,Steel,Steel SAE 1340,annealed,703000000,436000000,25.5,207,,207000000000,79000000000,0.3,7860,,6730087500
Limited ductility,ANSI,Steel,Steel SAE 1340,tempered at 400 F,1810000000,1593000000,11,505,,207000000000,79000000000,0.3,7860,,1252350000
Ductile,ANSI,Steel,Steel SAE 3140,normalized,891000000,600000000,19.7,262,,207000000000,79000000000,0.3,7860,,4016731500
Ductile,ANSI,Steel,Steel SAE 3140,annealed,689000000,422000000,24.5,197,,207000000000,79000000000,0.3,7860,,6212587500
Limited ductility,ANSI,Steel,Steel SAE 4037,tempered at 400 F,1030000000,758000000,6,310,,207000000000,79000000000,0.3,7860,,372600000
Limited ductility,ANSI,Steel,Steel SAE 4042,tempered at 400 F,1800000000,1662000000,12,516,,207000000000,79000000000,0.3,7860,,1490400000
Ductile,ANSI,Steel,Steel SAE 4130,normalized,669000000,436000000,25.5,197,,207000000000,79000000000,0.3,7860,,6730087500
Ductile,ANSI,Steel,Steel SAE 4130,annealed,560000000,360000000,28.2,156,,207000000000,79000000000,0.3,7860,,8230734000
Limited ductility,ANSI,Steel,Steel SAE 4130,tempered at 400 F,1630000000,1462000000,10,467,,207000000000,79000000000,0.3,7860,,1035000000
Ductile,ANSI,Steel,Steel SAE 4140,normalized,1020000000,655000000,17.7,302,,207000000000,79000000000,0.3,7860,,3242551500
Ductile,ANSI,Steel,Steel SAE 4140,annealed,655000000,417000000,25.7,197,,207000000000,79000000000,0.3,7860,,6836071500
Limited ductility,ANSI,Steel,Steel SAE 4140,tempered at 400 F,1770000000,1641000000,8,510,,207000000000,79000000000,0.3,7860,,662400000
Limited ductility,ANSI,Steel,Steel SAE 4150,normalized,1160000000,734000000,11.7,321,,207000000000,79000000000,0.3,7860,,1416811500
Ductile,ANSI,Steel,Steel SAE 4150,annealed,729000000,379000000,20.2,197,,207000000000,79000000000,0.3,7860,,4223214000
Limited ductility,ANSI,Steel,Steel SAE 4150,tempered at 400 F,1930000000,1724000000,10,530,,207000000000,79000000000,0.3,7860,,1035000000
Ductile,ANSI,Steel,Steel SAE 4320,normalized,793000000,464000000,20.8,235,,207000000000,79000000000,0.3,7860,,4477824000
Ductile,ANSI,Steel,Steel SAE 4320,annealed,579000000,425000000,29,163,,207000000000,79000000000,0.3,7860,,8704350000
Limited ductility,ANSI,Steel,Steel SAE 4340,normalized,1280000000,862000000,12.2,363,,207000000000,79000000000,0.3,7860,,1540494000
Ductile,ANSI,Steel,Steel SAE 4340,annealed,745000000,472000000,22,217,,207000000000,79000000000,0.3,7860,,5009400000
Limited ductility,ANSI,Steel,Steel SAE 4340,tempered at 400 F,1880000000,1675000000,10,520,,207000000000,79000000000,0.3,7860,,1035000000
Ductile,ANSI,Steel,Steel SAE 4620,normalized,574000000,366000000,29,174,,207000000000,79000000000,0.3,7860,,8704350000
Ductile,ANSI,Steel,Steel SAE 4620,annealed,512000000,372000000,31.3,149,,207000000000,79000000000,0.3,7860,,10139791500
Ductile,ANSI,Steel,Steel SAE 4820,normalized,755000000,484000000,24,229,,207000000000,79000000000,0.3,7860,,5961600000
Ductile,ANSI,Steel,Steel SAE 4820,annealed,681000000,464000000,22.3,197,,207000000000,79000000000,0.3,7860,,5146951500
Limited ductility,ANSI,Steel,Steel SAE 5046,tempered at 400 F,1740000000,1407000000,9,482,,207000000000,79000000000,0.3,7860,,838350000
Limited ductility,ANSI,Steel,Steel SAE 5130,tempered at 400 F,1610000000,1517000000,10,475,,207000000000,79000000000,0.3,7860,,1035000000
Ductile,ANSI,Steel,Steel SAE 5140,normalized,793000000,472000000,22.7,229,,207000000000,79000000000,0.3,7860,,5333251500
Ductile,ANSI,Steel,Steel SAE 5140,annealed,572000000,293000000,28.6,167,,207000000000,79000000000,0.3,7860,,8465886000
Limited ductility,ANSI,Steel,Steel SAE 5140,tempered at 400 F,1790000000,1641000000,9,490,,207000000000,79000000000,0.3,7860,,838350000
Ductile,ANSI,Steel,Steel SAE 5150,normalized,870000000,529000000,20.7,255,,207000000000,79000000000,0.3,7860,,4434871500
Ductile,ANSI,Steel,Steel SAE 5150,annealed,676000000,357000000,22,197,,207000000000,79000000000,0.3,7860,,5009400000
Limited ductility,ANSI,Steel,Steel SAE 5150,tempered at 400 F,1940000000,1731000000,5,525,,207000000000,79000000000,0.3,7860,,258750000
Ductile,ANSI,Steel,Steel SAE 5160,normalized,957000000,531000000,17.5,269,,207000000000,79000000000,0.3,7860,,3169687500
Ductile,ANSI,Steel,Steel SAE 5160,annealed,722000000,276000000,17.2,197,,207000000000,79000000000,0.3,7860,,3061944000
Brittle,ANSI,Steel,Steel SAE 5160,tempered at 400 F,2220000000,1793000000,4,627,,207000000000,79000000000,0.3,7860,,165600000
Ductile,ANSI,Steel,Steel SAE 6150,normalized,939000000,615000000,21.8,269,,207000000000,79000000000,0.3,7860,,4918734000
Ductile,ANSI,Steel,Steel SAE 6150,annealed,667000000,412000000,23,197,,207000000000,79000000000,0.3,7860,,5475150000
Limited ductility,ANSI,Steel,Steel SAE 6150,tempered at 400 F,1930000000,1689000000,8,538,,207000000000,79000000000,0.3,7860,,662400000
Ductile,ANSI,Steel,Steel SAE 8620,normalized,633000000,357000000,26.3,183,,207000000000,79000000000,0.3,7860,,7158991500
Ductile,ANSI,Steel,Steel SAE 8620,annealed,536000000,385000000,31.3,149,,207000000000,79000000000,0.3,7860,,10139791500
Ductile,ANSI,Steel,Steel SAE 8630,normalized,650000000,429000000,23.5,187,,207000000000,79000000000,0.3,7860,,5715787500
Ductile,ANSI,Steel,Steel SAE 8630,annealed,564000000,372000000,29,156,,207000000000,79000000000,0.3,7860,,8704350000
Limited ductility,ANSI,Steel,Steel SAE 8630,tempered at 400 F,1640000000,1503000000,9,465,,207000000000,79000000000,0.3,7860,,838350000
Limited ductility,ANSI,Steel,Steel SAE 8640,tempered at 400 F,1860000000,1669000000,10,505,,207000000000,79000000000,0.3,7860,,1035000000
Limited ductility,ANSI,Steel,Steel SAE 8650,normalized,1020000000,688000000,14,302,,207000000000,79000000000,0.3,7860,,2028600000
Ductile,ANSI,Steel,Steel SAE 8650,annealed,715000000,386000000,22.5,212,,207000000000,79000000000,0.3,7860,,5239687500
Limited ductility,ANSI,Steel,Steel SAE 8650,tempered at 400 F,1940000000,1675000000,10,525,,207000000000,79000000000,0.3,7860,,1035000000
Limited ductility,ANSI,Steel,Steel SAE 8660,tempered at 800 F,1630000000,1551000000,13,460,,207000000000,79000000000,0.3,7860,,1749150000
Ductile,ANSI,Steel,Steel SAE 8740,normalized,929000000,607000000,16,269,,207000000000,79000000000,0.3,7860,,2649600000
Ductile,ANSI,Steel,Steel SAE 8740,annealed,695000000,415000000,22.2,201,,207000000000,79000000000,0.3,7860,,5100894000
Limited ductility,ANSI,Steel,Steel SAE 8740,tempered at 400 F,2000000000,1655000000,10,578,,207000000000,79000000000,0.3,7860,,1035000000
Ductile,ANSI,Steel,Steel SAE 9255,normalized,933000000,579000000,19.7,269,,207000000000,79000000000,0.3,7860,,4016731500
Ductile,ANSI,Steel,Steel SAE 9255,annealed,774000000,486000000,21.7,229,,207000000000,79000000000,0.3,7860,,4873711500
Brittle,ANSI,Steel,Steel SAE 9255,tempered at 400 F,2100000000,2048000000,1,601,,207000000000,79000000000,0.3,7860,,10350000
Limited ductility,ANSI,Steel,Steel SAE 9260,tempered at 800 F,1760000000,1503000000,8,470,,207000000000,79000000000,0.3,7860,,662400000
Ductile,ANSI,Steel,Steel SAE 9310,normalized,907000000,571000000,18.8,269,,207000000000,79000000000,0.3,7860,,3658104000
Ductile,ANSI,Steel,Steel SAE 9310,annealed,820000000,440000000,17.3,241,,207000000000,79000000000,0.3,7860,,3097651500
Ductile,ANSI,Steel,Steel SAE 30201,annealed,793000000,379000000,55,,,193000000000,743000000000,0.3,8030,stainless,29191250000
Ductile,ANSI,Steel,Steel SAE 30201,1/4-hard,862000000,517000000,20,,,193000000000,743000000000,0.3,8030,stainless,3860000000
Limited ductility,ANSI,Steel,Steel SAE 30201,1/2-hard,1030000000,758000000,10,,,193000000000,743000000000,0.3,8030,stainless,965000000
Limited ductility,ANSI,Steel,Steel SAE 30201,3/4-hard,1210000000,931000000,5,,,193000000000,743000000000,0.3,8030,stainless,241250000
Brittle,ANSI,Steel,Steel SAE 30201,Full-hard,1280000000,965000000,4,,,193000000000,743000000000,0.3,8030,stainless,154400000
Ductile,ANSI,Steel,Steel SAE 30202,annealed,724000000,379000000,55,,,193000000000,743000000000,0.3,8030,stainless,29191250000
Limited ductility,ANSI,Steel,Steel SAE 30202,1/4-hard,862000000,517000000,12,,,193000000000,743000000000,0.3,8030,stainless,1389600000
Ductile,ANSI,Steel,Steel SAE 30301,annealed,758000000,276000000,60,165,,193000000000,743000000000,0.3,8030,stainless,34740000000
Ductile,ANSI,Steel,Steel SAE 30301,1/4-hard,862000000,517000000,25,,,193000000000,743000000000,0.3,8030,stainless,6031250000
Ductile,ANSI,Steel,Steel SAE 30301,1/2-hard,1030000000,758000000,15,,,193000000000,743000000000,0.3,8030,stainless,2171250000
Limited ductility,ANSI,Steel,Steel SAE 30301,3/4-hard,1210000000,931000000,12,,,193000000000,743000000000,0.3,8030,stainless,1389600000
Limited ductility,ANSI,Steel,Steel SAE 30301,Full-hard,1280000000,965000000,8,,,193000000000,743000000000,0.3,8030,stainless,617600000
Ductile,ANSI,Steel,Steel SAE 30302,annealed,621000000,255000000,55,155,,193000000000,743000000000,0.3,8030,stainless,29191250000
Limited ductility,ANSI,Steel,Steel SAE 30302,1/4-hard,862000000,517000000,12,,,193000000000,743000000000,0.3,8030,stainless,1389600000
Ductile,ANSI,Steel,Steel SAE 30302B,annealed,655000000,276000000,50,165,,193000000000,743000000000,0.3,8030,stainless,24125000000
Ductile,ANSI,Steel,Steel SAE 30303,annealed,621000000,241000000,50,160,,193000000000,743000000000,0.3,8030,stainless,24125000000
Ductile,ANSI,Steel,Steel SAE 30304,annealed,586000000,241000000,55,150,,193000000000,743000000000,0.3,8030,stainless,29191250000
Ductile,ANSI,Steel,Steel SAE 30304L,annealed,552000000,207000000,55,140,,193000000000,743000000000,0.3,8030,stainless,29191250000
Ductile,ANSI,Steel,Steel SAE 30305,annealed,586000000,255000000,55,156,,193000000000,743000000000,0.3,8030,stainless,29191250000
Ductile,ANSI,Steel,Steel SAE 30308,annealed,586000000,241000000,55,150,,193000000000,743000000000,0.3,8030,stainless,29191250000
Ductile,ANSI,Steel,Steel SAE 30309,annealed,621000000,276000000,45,165,,193000000000,743000000000,0.3,8030,stainless,19541250000
Ductile,ANSI,Steel,Steel SAE 30310,annealed,655000000,276000000,45,170,,193000000000,743000000000,0.3,8030,stainless,19541250000
Ductile,ANSI,Steel,Steel SAE 30314,annealed,689000000,345000000,45,170,,193000000000,743000000000,0.3,8030,stainless,19541250000
Ductile,ANSI,Steel,Steel SAE 30316,annealed,586000000,241000000,55,150,,193000000000,743000000000,0.3,8030,stainless,29191250000
Ductile,ANSI,Steel,Steel SAE 30316L,annealed,538000000,207000000,55,145,,193000000000,743000000000,0.3,8030,stainless,29191250000
Ductile,ANSI,Steel,Steel SAE 30317,annealed,621000000,276000000,50,160,,193000000000,743000000000,0.3,8030,stainless,24125000000
Ductile,ANSI,Steel,Steel SAE 30321,annealed,600000000,241000000,55,150,,193000000000,743000000000,0.3,8030,stainless,29191250000
Ductile,ANSI,Steel,Steel SAE 30347,annealed,634000000,241000000,50,160,,193000000000,743000000000,0.3,8030,stainless,24125000000
Ductile,ANSI,Steel,Steel SAE 30348,annealed,634000000,241000000,50,160,,193000000000,743000000000,0.3,8030,stainless,24125000000
Ductile,ANSI,Steel,Steel SAE 51403,annealed,517000000,276000000,30,155,,200000000000,769000000000,0.3,8030,stainless,9000000000
Ductile,ANSI,Steel,Steel SAE 51403,tempered at 400 F,1310000000,1000000000,15,390,,200000000000,769000000000,0.3,8030,stainless,2250000000
Ductile,ANSI,Steel,Steel SAE 51405,annealed,483000000,276000000,30,150,,200000000000,769000000000,0.3,8030,stainless,9000000000
Ductile,ANSI,Steel,Steel SAE 51410,annealed,517000000,276000000,30,155,,200000000000,769000000000,0.3,8030,stainless,9000000000
Ductile,ANSI,Steel,Steel SAE 51410,tempered at 400 F,1310000000,1000000000,15,390,,200000000000,769000000000,0.3,8030,stainless,2250000000
Ductile,ANSI,Steel,Steel SAE 51414,annealed,827000000,655000000,17,235,,200000000000,769000000000,0.3,8030,stainless,2890000000
Ductile,ANSI,Steel,Steel SAE 51414,tempered at 400 F,1380000000,1034000000,15,415,,200000000000,769000000000,0.3,8030,stainless,2250000000
Ductile,ANSI,Steel,Steel SAE 51416,annealed,517000000,276000000,30,155,,200000000000,769000000000,0.3,8030,stainless,9000000000
Ductile,ANSI,Steel,Steel SAE 51416,tempered at 400 F,1310000000,1000000000,15,390,,200000000000,769000000000,0.3,8030,stainless,2250000000
Ductile,ANSI,Steel,Steel SAE 51420,annealed,655000000,345000000,25,195,,200000000000,769000000000,0.3,8030,stainless,6250000000
Limited ductility,ANSI,Steel,Steel SAE 51420,tempered at 600 F,1590000000,1344000000,8,500,,200000000000,769000000000,0.3,8030,stainless,640000000
Ductile,ANSI,Steel,Steel SAE 51430,annealed,517000000,310000000,30,155,,200000000000,769000000000,0.3,8030,stainless,9000000000
Ductile,ANSI,Steel,Steel SAE 51430F,annealed,552000000,379000000,25,170,,200000000000,769000000000,0.3,8030,stainless,6250000000
Ductile,ANSI,Steel,Steel SAE 51431,annealed,862000000,655000000,20,260,,200000000000,769000000000,0.3,8030,stainless,4000000000
Ductile,ANSI,Steel,Steel SAE 51431,tempered at 400 F,1410000000,1069000000,15,415,,200000000000,769000000000,0.3,8030,stainless,2250000000
Ductile,ANSI,Steel,Steel SAE 51440A,annealed,724000000,414000000,20,215,,200000000000,769000000000,0.3,8030,stainless,4000000000
Limited ductility,ANSI,Steel,Steel SAE 51440A,tempered at 600 F,1790000000,1655000000,5,510,,200000000000,769000000000,0.3,8030,stainless,250000000
Limited ductility,ANSI,Steel,Steel SAE 51440C,annealed,758000000,448000000,13,230,,200000000000,769000000000,0.3,8030,stainless,1690000000
Brittle,ANSI,Steel,Steel SAE 51440C,tempered at 600 F,1970000000,1896000000,2,580,,200000000000,769000000000,0.3,8030,stainless,40000000
Ductile,ANSI,Steel,Steel SAE 51446,annealed,552000000,345000000,23,170,,200000000000,769000000000,0.3,8030,stainless,5290000000
Ductile,ANSI,Steel,Steel SAE 51501,annealed,483000000,207000000,28,160,,200000000000,769000000000,0.3,8030,stainless,7840000000
Ductile,ANSI,Steel,Steel SAE 51502,annealed,483000000,207000000,30,150,,200000000000,769000000000,0.3,8030,stainless,9000000000
Ductile,ANSI,Copper Alloy,Copper Alloy C80100,,172000000,62000000,40,,,108000000000,40000000000,0.35,8930,,8640000000
Limited ductility,ANSI,Copper Alloy,High-Copper Alloy C81300,,365000000,248000000,11,,,108000000000,40000000000,0.35,8930,,653400000
Ductile,ANSI,Copper Alloy,High-Copper Alloy C81500,,352000000,276000000,17,,,108000000000,40000000000,0.35,8930,,1560600000
Limited ductility,ANSI,Copper Alloy,High-Copper Alloy C81700,,634000000,469000000,8,,,108000000000,40000000000,0.35,8930,,345600000
Ductile,ANSI,Brass Alloy,Red brass C83300,,221000000,69000000,35,,,100000000000,37000000000,0.34,8500,,6125000000
Ductile,ANSI,Brass Alloy,Red brass C83400,,241000000,69000000,30,,,100000000000,37000000000,0.34,8500,,4500000000
Ductile,ANSI,Brass Alloy,Red brass C83600,,255000000,117000000,30,,,100000000000,37000000000,0.34,8500,,4500000000
Ductile,ANSI,Brass Alloy,Red brass C83800,,241000000,110000000,25,,,100000000000,37000000000,0.34,8500,,3125000000
Ductile,ANSI,Brass Alloy,Semi-red Brass C84200,,241000000,97000000,27,,,100000000000,37000000000,0.34,8500,,3645000000
Ductile,ANSI,Brass Alloy,Semi-red Brass C84400,,234000000,97000000,26,,,100000000000,37000000000,0.34,8500,,3380000000
Ductile,ANSI,Brass Alloy,Semi-red Brass C84500,,241000000,97000000,28,,,100000000000,37000000000,0.34,8500,,3920000000
Ductile,ANSI,Brass Alloy,Semi-red Brass C84800,,241000000,97000000,30,,,100000000000,37000000000,0.34,8500,,4500000000
Ductile,ANSI,Brass Alloy,Yellow Brass C85200,,262000000,90000000,35,,,100000000000,37000000000,0.34,8500,,6125000000
Ductile,ANSI,Brass Alloy,Yellow Brass C85400,,234000000,83000000,35,,,100000000000,37000000000,0.34,8500,,6125000000
Ductile,ANSI,Brass Alloy,Yellow Brass C85500,,414000000,159000000,40,,,100000000000,37000000000,0.34,8500,,8000000000
Ductile,ANSI,Brass Alloy,Yellow Brass C85700,,345000000,124000000,40,,,100000000000,37000000000,0.34,8500,,8000000000
Ductile,ANSI,Brass Alloy,Yellow Brass C85800,,379000000,207000000,15,,,100000000000,37000000000,0.34,8500,,1125000000
Ductile,ANSI,Manganese Alloy,Manganese Bronze C86100,,655000000,345000000,20,,,120000000000,45000000000,0.31,8800,,2400000000
Ductile,ANSI,Manganese Alloy,Manganese Bronze C86200,,655000000,331000000,20,,,120000000000,45000000000,0.31,8800,,2400000000
Ductile,ANSI,Manganese Alloy,Manganese Bronze C86300,,793000000,572000000,15,,,120000000000,45000000000,0.31,8800,,1350000000
Ductile,ANSI,Manganese Alloy,Manganese Bronze C86400,,448000000,172000000,20,,,120000000000,45000000000,0.31,8800,,2400000000
Ductile,ANSI,Manganese Alloy,Manganese Bronze C86500,,490000000,193000000,30,,,120000000000,45000000000,0.31,8800,,5400000000
Ductile,ANSI,Manganese Alloy,Manganese Bronze C86700,,586000000,290000000,20,,,120000000000,45000000000,0.31,8800,,2400000000
Ductile,ANSI,Manganese Alloy,Manganese Bronze C86800,,565000000,262000000,22,,,120000000000,45000000000,0.31,8800,,2904000000
Ductile,ANSI,,Silicon Brass C87200,,379000000,172000000,30,,,120000000000,45000000000,0.31,8800,,5400000000
Ductile,ANSI,,Silicon Bronze C87400,,379000000,165000000,30,,,120000000000,45000000000,0.31,8800,,5400000000
Ductile,ANSI,,Silicon Bronze C87500,,462000000,207000000,21,,,120000000000,45000000000,0.31,8800,,2646000000
Ductile,ANSI,,Silicon Bronze C87600,,455000000,221000000,20,,,120000000000,45000000000,0.31,8800,,2400000000
Ductile,ANSI,,Silicon Bronze C87800,,586000000,345000000,25,,,120000000000,45000000000,0.31,8800,,3750000000
Ductile,ANSI,,Silicon Bronze C87900,,483000000,241000000,25,,,120000000000,45000000000,0.31,8800,,3750000000
Ductile,ANSI,,Tin Bronze C90200,,262000000,110000000,30,,,120000000000,45000000000,0.31,8800,,5400000000
Ductile,ANSI,,Tin Bronze C90300,,310000000,145000000,30,,,120000000000,45000000000,0.31,8800,,5400000000
Ductile,ANSI,,Tin Bronze C90500,,310000000,152000000,25,,,120000000000,45000000000,0.31,8800,,3750000000
Ductile,ANSI,,Tin Bronze C90700,,303000000,152000000,20,,,120000000000,45000000000,0.31,8800,,2400000000
Ductile,ANSI,,Tin Bronze C90900,,276000000,138000000,15,,,120000000000,45000000000,0.31,8800,,1350000000
Brittle,ANSI,,Tin Bronze C91000,,221000000,172000000,2,,,120000000000,45000000000,0.31,8800,,24000000
Brittle,ANSI,,Tin Bronze C91100,,241000000,172000000,2,,,120000000000,45000000000,0.31,8800,,24000000
Brittle,ANSI,,Tin Bronze C91300,,241000000,207000000,0.5,,,120000000000,45000000000,0.31,8800,,1500000
Ductile,ANSI,,Tin Bronze C91600,,303000000,152000000,16,,,120000000000,45000000000,0.31,8800,,1536000000
Ductile,ANSI,,Tin Bronze C91700,,303000000,152000000,16,,,120000000000,45000000000,0.31,8800,,1536000000
Ductile,ANSI,,Leaded Tin Bronze C92200,,276000000,138000000,30,,,120000000000,45000000000,0.31,8800,,5400000000
Ductile,ANSI,,Leaded Tin Bronze C92300,,276000000,138000000,25,,,120000000000,45000000000,0.31,8800,,3750000000
Ductile,ANSI,,Leaded Tin Bronze C92500,,303000000,138000000,20,,,120000000000,45000000000,0.31,8800,,2400000000
Ductile,ANSI,,Leaded Tin Bronze C92600,,303000000,138000000,30,,,120000000000,45000000000,0.31,8800,,5400000000
Ductile,ANSI,,Leaded Tin Bronze C92700,,290000000,145000000,20,,,120000000000,45000000000,0.31,8800,,2400000000
Brittle,ANSI,,Leaded Tin Bronze C92800,,276000000,207000000,1,,,120000000000,45000000000,0.31,8800,,6000000
Ductile,ANSI,,Leaded Tin Bronze C92900,,324000000,179000000,20,,,120000000000,45000000000,0.31,8800,,2400000000
Ductile,ANSI,,High Leaded Tin Bronze C93200,,241000000,124000000,20,,,120000000000,45000000000,0.31,8800,,2400000000
Ductile,ANSI,,High Leaded Tin Bronze C93400,,221000000,110000000,20,,,120000000000,45000000000,0.31,8800,,2400000000
Ductile,ANSI,,High Leaded Tin Bronze C93500,,221000000,110000000,20,,,120000000000,45000000000,0.31,8800,,2400000000
Ductile,ANSI,,High Leaded Tin Bronze C93700,,241000000,124000000,20,,,120000000000,45000000000,0.31,8800,,2400000000
Ductile,ANSI,,High Leaded Tin Bronze C93800,,207000000,110000000,18,,,120000000000,45000000000,0.31,8800,,1944000000
Limited ductility,ANSI,,High Leaded Tin Bronze C93900,,221000000,152000000,7,,,120000000000,45000000000,0.31,8800,,294000000
Ductile,ANSI,,High Leaded Tin Bronze C94300,,186000000,90000000,15,,,120000000000,45000000000,0.31,8800,,1350000000
Ductile,ANSI,,High Leaded Tin Bronze C94400,,221000000,110000000,18,,,120000000000,45000000000,0.31,8800,,1944000000
Limited ductility,ANSI,,High Leaded Tin Bronze C94500,,172000000,83000000,12,,,120000000000,45000000000,0.31,8800,,864000000
Ductile,ANSI,,Nickel-Tin Bronze C94700,,345000000,159000000,35,,,120000000000,45000000000,0.31,8800,,7350000000
Ductile,ANSI,,Nickel-Tin Bronze C94800,,310000000,159000000,35,,,120000000000,45000000000,0.31,8800,,7350000000
Ductile,ANSI,,Aluminum Bronze C95200,,552000000,186000000,35,,,120000000000,45000000000,0.32,8800,,7350000000
Ductile,ANSI,,Aluminum Bronze C95300,,517000000,186000000,25,,,120000000000,45000000000,0.32,8800,,3750000000
Ductile,ANSI,,Aluminum Bronze C95400,,586000000,241000000,18,,,120000000000,45000000000,0.32,8800,,1944000000
Limited ductility,ANSI,,Aluminum Bronze C95500,,689000000,303000000,12,,,120000000000,45000000000,0.32,8800,,864000000
Ductile,ANSI,,Aluminum Bronze C95600,,517000000,234000000,18,,,120000000000,45000000000,0.32,8800,,1944000000
Ductile,ANSI,,Aluminum Bronze C95700,,655000000,310000000,26,,,120000000000,45000000000,0.32,8800,,4056000000
Ductile,ANSI,,Aluminum Bronze C95800,,655000000,262000000,25,,,120000000000,45000000000,0.32,8800,,3750000000
Ductile,ANSI,,Copper-Nickel C96200,,310000000,172000000,20,,,100000000000,37000000000,0.34,8500,,2000000000
Limited ductility,ANSI,,Copper-Nickel C96300,,517000000,379000000,10,,,100000000000,37000000000,0.34,8500,,500000000
Ductile,ANSI,,Copper-Nickel C96400,,469000000,255000000,28,,,100000000000,37000000000,0.34,8500,,3920000000
Limited ductility,ANSI,,Copper-Nickel C96600,,758000000,483000000,7,,,100000000000,37000000000,0.34,8500,,245000000
Ductile,ANSI,,Nickel Silver C97300,,241000000,117000000,20,,,100000000000,37000000000,0.34,8500,,2000000000
Ductile,ANSI,,Nickel Silver C97400,,262000000,117000000,20,,,100000000000,37000000000,0.34,8500,,2000000000
Ductile,ANSI,,Nickel Silver C97600,,310000000,165000000,20,,,100000000000,37000000000,0.34,8500,,2000000000
Ductile,ANSI,,Nickel Silver C97800,,379000000,207000000,15,,,100000000000,37000000000,0.34,8500,,1125000000
Brittle,ANSI,,Special Alloy C99300,,655000000,379000000,2,,,100000000000,37000000000,0.34,8500,,20000000
Ductile,ANSI,,Special Alloy C99400,,455000000,234000000,25,,,100000000000,37000000000,0.34,8500,,3125000000
Limited ductility,ANSI,,Special Alloy C99500,,483000000,276000000,12,,,100000000000,37000000000,0.34,8500,,720000000
Ductile,ANSI,,Special Alloy C99700,,379000000,172000000,25,,,100000000000,37000000000,0.34,8500,,3125000000
Ductile,ANSI,,Special Alloy C99750,,448000000,221000000,30,,,100000000000,37000000000,0.34,8500,,4500000000
Ductile,ANSI,Copper Alloy,Copper Alloy C10100,,221000000,69000000,55,,,108000000000,40000000000,0.35,8930,,16335000000
Ductile,ANSI,Copper Alloy,Copper Alloy C15000,,200000000,41000000,54,,,108000000000,40000000000,0.35,8930,,15746400000
Ductile,ANSI,Copper Alloy,Copper Alloy C15500,,276000000,124000000,40,,,108000000000,40000000000,0.35,8930,,8640000000
Ductile,ANSI,Copper Alloy,Copper Alloy C15715,,359000000,303000000,27,,,108000000000,40000000000,0.35,8930,,3936600000
Ductile,ANSI,Copper Alloy,Copper Alloy C15720,,441000000,372000000,25,,,108000000000,40000000000,0.35,8930,,3375000000
Ductile,ANSI,Copper Alloy,Copper Alloy C15760,,483000000,448000000,22,,,108000000000,40000000000,0.35,8930,,2613600000
Ductile,ANSI,Copper Alloy,Copper Alloy C16200,,241000000,48000000,57,,,108000000000,40000000000,0.35,8930,,17544600000
Ductile,ANSI,Copper Alloy,Copper Alloy C16500,,276000000,97000000,53,,,108000000000,40000000000,0.35,8930,,15168600000
Ductile,ANSI,Copper Alloy,Copper Alloy C17000,,483000000,221000000,45,,,108000000000,40000000000,0.35,8930,,10935000000
Ductile,ANSI,Copper Alloy,Copper Alloy C17300,,469000000,172000000,48,,,108000000000,40000000000,0.35,8930,,12441600000
Ductile,ANSI,Copper Alloy,Copper Alloy C17500,,310000000,172000000,28,,,108000000000,40000000000,0.35,8930,,4233600000
Ductile,ANSI,Copper Alloy,Copper Alloy C18200,,234000000,97000000,40,,,108000000000,40000000000,0.35,8930,,8640000000
Ductile,ANSI,Copper Alloy,Copper Alloy C18900,,262000000,62000000,48,,,108000000000,40000000000,0.35,8930,,12441600000
Ductile,ANSI,Copper Alloy,Copper Alloy C19000,,262000000,138000000,50,,,108000000000,40000000000,0.35,8930,,13500000000
Ductile,ANSI,Copper Alloy,Copper Alloy C19100,,248000000,69000000,27,,,108000000000,40000000000,0.35,8930,,3936600000
Ductile,ANSI,Copper Alloy,Copper Alloy C19200,,255000000,76000000,40,,,108000000000,40000000000,0.35,8930,,8640000000
Ductile,ANSI,Copper Alloy,Copper Alloy C19400,,310000000,165000000,32,,,108000000000,40000000000,0.35,8930,,5529600000
Ductile,ANSI,Copper Alloy,Copper Alloy C19500,,552000000,448000000,15,,,108000000000,40000000000,0.35,8930,,1215000000
Ductile,ANSI,Copper Alloy,Copper Alloy C21000,,234000000,69000000,45,,,108000000000,40000000000,0.35,8930,,10935000000
Ductile,ANSI,,Commercial bronze C22000,,255000000,69000000,50,,,105000000000,40000000000,0.32,8800,,13125000000
Ductile,ANSI,,Red brass C23000,,269000000,69000000,55,,,105000000000,40000000000,0.32,8800,,15881250000
Ductile,ANSI,,Low brass C24000,,290000000,83000000,55,,,105000000000,40000000000,0.32,8800,,15881250000
Ductile,ANSI,,Cartridge brass C26000,,303000000,76000000,66,,,105000000000,40000000000,0.32,8800,,22869000000
Ductile,ANSI,,Yellow brass C26800,,317000000,97000000,65,,,105000000000,40000000000,0.32,8800,,22181250000
Ductile,ANSI,,Muntz metal C28000,,372000000,145000000,52,,,105000000000,40000000000,0.32,8800,,14196000000
Ductile,ANSI,,Leaded commercial bronze C31400,,255000000,83000000,45,,,105000000000,40000000000,0.32,8800,,10631250000
Ductile,ANSI,,Low-leaded brass C33000,,324000000,103000000,60,,,105000000000,40000000000,0.32,8800,,18900000000
Ductile,ANSI,,High-leaded brass C34200,,338000000,117000000,52,,,105000000000,40000000000,0.32,8800,,14196000000
Ductile,ANSI,,Medium-leaded brass C35000,,310000000,90000000,66,,,105000000000,40000000000,0.32,8800,,22869000000
Ductile,ANSI,,Leaded Muntz metal C36500,As hot rolled,372000000,138000000,45,,,105000000000,40000000000,0.32,8800,,10631250000
Ductile,ANSI,,Architectural bronze C38500,As extruded,414000000,138000000,30,,,105000000000,40000000000,0.32,8800,,4725000000
Ductile,ANSI,Copper Alloy,Copper Alloy C40500,,269000000,83000000,49,,,105000000000,40000000000,0.32,8800,,12605250000
Ductile,ANSI,Copper Alloy,Copper Alloy C40800,,290000000,90000000,43,,,105000000000,40000000000,0.32,8800,,9707250000
Ductile,ANSI,Copper Alloy,Copper Alloy C41100,,269000000,76000000,43,,,105000000000,40000000000,0.32,8800,,9707250000
Ductile,ANSI,Copper Alloy,Copper Alloy C41300,,283000000,83000000,45,,,105000000000,40000000000,0.32,8800,,10631250000
Ductile,ANSI,Copper Alloy,Copper Alloy C41500,,317000000,117000000,44,,,105000000000,40000000000,0.32,8800,,10164000000
Ductile,ANSI,Copper Alloy,Copper Alloy C42200,,296000000,103000000,46,,,105000000000,40000000000,0.32,8800,,11109000000
Ductile,ANSI,Copper Alloy,Copper Alloy C42500,,310000000,124000000,49,,,105000000000,40000000000,0.32,8800,,12605250000
Ductile,ANSI,Copper Alloy,Copper Alloy C43000,,317000000,124000000,55,,,105000000000,40000000000,0.32,8800,,15881250000
Ductile,ANSI,Copper Alloy,Copper Alloy C43400,,310000000,103000000,49,,,105000000000,40000000000,0.32,8800,,12605250000
Ductile,ANSI,Copper Alloy,Copper Alloy C43500,,317000000,110000000,46,,,105000000000,40000000000,0.32,8800,,11109000000
Ductile,ANSI,Copper Alloy,Copper Alloy C44300,,331000000,124000000,65,,,105000000000,40000000000,0.32,8800,,22181250000
Ductile,ANSI,Copper Alloy,Copper Alloy C46400,,379000000,172000000,50,,,105000000000,40000000000,0.32,8800,,13125000000
Ductile,ANSI,Copper Alloy,Copper Alloy C48200,,386000000,172000000,43,,,105000000000,40000000000,0.32,8800,,9707250000
Ductile,ANSI,Copper Alloy,Copper Alloy C48500,,393000000,172000000,40,,,105000000000,40000000000,0.32,8800,,8400000000
Ductile,ANSI,Copper Alloy,Copper Alloy C50500,,276000000,97000000,48,,,105000000000,40000000000,0.32,8800,,12096000000
Ductile,ANSI,Copper Alloy,Copper Alloy C51000,,324000000,131000000,64,,,105000000000,40000000000,0.32,8800,,21504000000
Ductile,ANSI,Copper Alloy,Copper Alloy C51100,,317000000,345000000,48,,,105000000000,40000000000,0.32,8800,,12096000000
Ductile,ANSI,Copper Alloy,Copper Alloy C52100,,379000000,165000000,70,,,105000000000,40000000000,0.32,8800,,25725000000
Ductile,ANSI,Copper Alloy,Copper Alloy C52400,,455000000,193000000,70,,,105000000000,40000000000,0.32,8800,,25725000000
Ductile,ANSI,Copper Alloy,Copper Alloy C54400,,303000000,131000000,50,,,105000000000,40000000000,0.32,8800,,13125000000
Ductile,ANSI,Copper Alloy,Copper Alloy C60800,,414000000,186000000,55,,,105000000000,40000000000,0.32,8800,,15881250000
Ductile,ANSI,Copper Alloy,Copper Alloy C61000,,359000000,117000000,45,,,105000000000,40000000000,0.32,8800,,10631250000
Ductile,ANSI,Copper Alloy,Copper Alloy C61300,,483000000,207000000,42,,,105000000000,40000000000,0.32,8800,,9261000000
Ductile,ANSI,Copper Alloy,Copper Alloy C61400,,524000000,228000000,45,,,105000000000,40000000000,0.32,8800,,10631250000
Ductile,ANSI,Copper Alloy,Copper Alloy C61500,,483000000,152000000,55,,,105000000000,40000000000,0.32,8800,,15881250000
Ductile,ANSI,Copper Alloy,Copper Alloy C61800,,552000000,269000000,28,,,105000000000,40000000000,0.32,8800,,4116000000
Ductile,ANSI,Copper Alloy,Copper Alloy C61900,,634000000,338000000,30,,,105000000000,40000000000,0.32,8800,,4725000000
Ductile,ANSI,Copper Alloy,Copper Alloy C62300,,517000000,241000000,35,,,105000000000,40000000000,0.32,8800,,6431250000
Ductile,ANSI,Copper Alloy,Copper Alloy C62400,,621000000,276000000,18,,,105000000000,40000000000,0.32,8800,,1701000000
Ductile,ANSI,Copper Alloy,Copper Alloy C62500,As extruded,689000000,379000000,21,,,105000000000,40000000000,0.32,8800,,2315250000
Ductile,ANSI,Copper Alloy,Copper Alloy C63000,,621000000,345000000,20,,,105000000000,40000000000,0.32,8800,,2100000000
Ductile,ANSI,Copper Alloy,Copper Alloy C63200,,621000000,310000000,25,,,105000000000,40000000000,0.32,8800,,3281250000
Ductile,ANSI,Copper Alloy,Copper Alloy C63800,,565000000,372000000,36,,,105000000000,40000000000,0.32,8800,,6804000000
Ductile,ANSI,Copper Alloy,Copper Alloy C64200,,517000000,241000000,32,,,105000000000,40000000000,0.32,8800,,5376000000
Ductile,ANSI,Copper Alloy,Copper Alloy C65100,,276000000,103000000,55,,,105000000000,40000000000,0.32,8800,,15881250000
Ductile,ANSI,Copper Alloy,Copper Alloy C65500,,386000000,145000000,63,,,105000000000,40000000000,0.32,8800,,20837250000
Ductile,ANSI,Copper Alloy,Copper Alloy C66700,,316000000,83000000,60,,,105000000000,40000000000,0.32,8800,,18900000000
Ductile,ANSI,Copper Alloy,Copper Alloy C67400,,483000000,234000000,28,,,105000000000,40000000000,0.32,8800,,4116000000
Ductile,ANSI,Copper Alloy,Copper Alloy C67500,,448000000,207000000,33,,,105000000000,40000000000,0.32,8800,,5717250000
Ductile,ANSI,Copper Alloy,Copper Alloy C68700,,414000000,186000000,55,,,105000000000,40000000000,0.32,8800,,15881250000
Ductile,ANSI,Copper Alloy,Copper Alloy C68800,,565000000,379000000,36,,,105000000000,40000000000,0.32,8800,,6804000000
Ductile,ANSI,Copper Alloy,Copper Alloy C69000,,565000000,359000000,35,,,105000000000,40000000000,0.32,8800,,6431250000
Ductile,ANSI,Copper Alloy,Copper Alloy C69400,,552000000,276000000,25,,,105000000000,40000000000,0.32,8800,,3281250000
Ductile,ANSI,Copper Alloy,Copper Alloy C70400,,262000000,276000000,46,,,105000000000,40000000000,0.32,8800,,11109000000
Ductile,ANSI,Copper Alloy,Copper Alloy C70600,,303000000,110000000,42,,,105000000000,40000000000,0.32,8800,,9261000000
Ductile,ANSI,Copper Alloy,Copper Alloy C71000,,338000000,90000000,40,,,105000000000,40000000000,0.32,8800,,8400000000
Ductile,ANSI,Copper Alloy,Copper Alloy C71500,,372000000,138000000,45,,,105000000000,40000000000,0.32,8800,,10631250000
Ductile,ANSI,Copper Alloy,Copper Alloy C72200,,317000000,124000000,46,,,105000000000,40000000000,0.32,8800,,11109000000
Ductile,ANSI,Copper Alloy,Copper Alloy C72500,,379000000,152000000,35,,,105000000000,40000000000,0.32,8800,,6431250000
Ductile,ANSI,Copper Alloy,Copper Alloy C73500,,345000000,103000000,37,,,105000000000,40000000000,0.32,8800,,7187250000
Ductile,ANSI,Copper Alloy,Copper Alloy C74500,,338000000,124000000,50,,,105000000000,40000000000,0.32,8800,,13125000000
Ductile,ANSI,Copper Alloy,Copper Alloy C75200,,386000000,172000000,45,,,105000000000,40000000000,0.32,8800,,10631250000
Ductile,ANSI,Copper Alloy,Copper Alloy C75400,,365000000,124000000,43,,,105000000000,40000000000,0.32,8800,,9707250000
Ductile,ANSI,Copper Alloy,Copper Alloy C75700,,359000000,124000000,48,,,105000000000,40000000000,0.32,8800,,12096000000
Limited ductility,ANSI,Copper Alloy,Copper Alloy C76390,,621000000,586000000,6,,,105000000000,40000000000,0.32,8800,,189000000
Ductile,ANSI,Copper Alloy,Copper Alloy C77000,,414000000,186000000,40,,,105000000000,40000000000,0.32,8800,,8400000000
Ductile,ANSI,Copper Alloy,Copper Alloy C78200,,365000000,159000000,40,,,105000000000,40000000000,0.32,8800,,8400000000
Brittle,ANSI,Aluminum Alloy,Aluminum Alloy 201.0,Cast (T7),414000000,345000000,3,110,,73000000000,26000000000,0.33,2700,,32850000
