Repository: Gayathribalachandar/test_CPD-testing

# CPD SimStudio

CPD SimStudio is a desktop GUI for building CPD models, generating particle
connections, exporting solver inputs, running the bundled CPD solver, and
reviewing results.

## Version

Current version: `0.1.0`

## Solver Export and Output Files

SimStudio exports solver-facing files to the runtime `workspace/` directory.

Common exported files:
- `workspace/particles.csv`
- `workspace/connections.csv`
- `workspace/materials.csv`
- `workspace/velocity_targets.csv`
- `workspace/velocity_time.csv`
- `workspace/force_targets.csv`
- `workspace/force_time.csv`

Solver outputs are written to:
- `workspace/output/pos_history.npy`
- `workspace/output/results/`

File: materials_data.csv (part 2 of 4)
behavior_tag,standard,Material_category,material_name,condition,ultimate_tensile_strength,yield_strength,elongation_pct,brinell_hb,vickers_hv,youngs_modulus,shear_modulus,poisson_ratio,density_kg_m3,description,critical_strain_energy_density
Limited ductility,ANSI,Aluminum Alloy,Aluminum Alloy 204.0,Cast (T4),310000000,193000000,6,,,73000000000,26000000000,0.33,2700,,131400000
Brittle,ANSI,Aluminum Alloy,Aluminum Alloy 208.0,Cast (F),131000000,83000000,1.5,40,,73000000000,26000000000,0.33,2700,,8212500
Brittle,ANSI,Aluminum Alloy,Aluminum Alloy 242.0,Cast (T77),165000000,90000000,1,60,,73000000000,26000000000,0.33,2700,,3650000
Limited ductility,ANSI,Aluminum Alloy,Aluminum Alloy 295.0,Cast (T4),200000000,90000000,6,45,,73000000000,26000000000,0.33,2700,,131400000
Brittle,ANSI,Aluminum Alloy,Aluminum Alloy 295.0,Cast (T6),221000000,138000000,3,60,,73000000000,26000000000,0.33,2700,,32850000
Brittle,ANSI,Aluminum Alloy,Aluminum Alloy 295.0,Cast (T7),200000000,110000000,3,55,,73000000000,26000000000,0.33,2700,,32850000
Brittle,ANSI,Aluminum Alloy,Aluminum Alloy 319.0,Cast (F),159000000,90000000,1.5,55,,73000000000,26000000000,0.33,2700,,8212500
Brittle,ANSI,Aluminum Alloy,Aluminum Alloy 319.0,Cast (T6),214000000,138000000,1.5,65,,73000000000,26000000000,0.33,2700,,8212500
Brittle,ANSI,Aluminum Alloy,Aluminum Alloy 328.0,Cast (F),172000000,97000000,1,45,,73000000000,26000000000,0.33,2700,,3650000
Brittle,ANSI,Aluminum Alloy,Aluminum Alloy 328.0,Cast (T6),234000000,145000000,1,65,,73000000000,26000000000,0.33,2700,,3650000
Brittle,ANSI,Aluminum Alloy,Aluminum Alloy 355.0,Cast (T6),221000000,138000000,2,70,,73000000000,26000000000,0.33,2700,,14600000
Brittle,ANSI,Aluminum Alloy,Aluminum Alloy C355.0,Cast (T6),248000000,172000000,2.5,75,,73000000000,26000000000,0.33,2700,,22812500
Brittle,ANSI,Aluminum Alloy,Aluminum Alloy 356.0,Cast (T6),207000000,138000000,3,55,,73000000000,26000000000,0.33,2700,,32850000
Brittle,ANSI,Aluminum Alloy,Aluminum Alloy 356.0,Cast (T71),172000000,124000000,3,45,,73000000000,26000000000,0.33,2700,,32850000
Brittle,ANSI,Aluminum Alloy,Aluminum Alloy A356.0,Cast (T6),234000000,165000000,3.5,70,,73000000000,26000000000,0.33,2700,,44712500
Brittle,ANSI,Aluminum Alloy,Aluminum Alloy 443.0,Cast (F),117000000,48000000,3,25,,73000000000,26000000000,0.33,2700,,32850000
Brittle,ANSI,Aluminum Alloy,Aluminum Alloy B443.0,Cast (F),117000000,41000000,3,25,,73000000000,26000000000,0.33,2700,,32850000
Limited ductility,ANSI,Aluminum Alloy,Aluminum Alloy 514.0,Cast (F),152000000,62000000,6,35,,73000000000,26000000000,0.33,2700,,131400000
Limited ductility,ANSI,Aluminum Alloy,Aluminum Alloy 520.0,Cast (T4),290000000,152000000,12,60,,73000000000,26000000000,0.33,2700,,525600000
Limited ductility,ANSI,Aluminum Alloy,Aluminum Alloy 535.0,Cast (F or T5),241000000,124000000,9,60,,73000000000,26000000000,0.33,2700,,295650000
Limited ductility,ANSI,Aluminum Alloy,Aluminum Alloy 705.0,Cast (F or T5),207000000,117000000,5,50,,73000000000,26000000000,0.33,2700,,91250000
Brittle,ANSI,Aluminum Alloy,Aluminum Alloy 707.0,Cast (T5),228000000,152000000,2,70,,73000000000,26000000000,0.33,2700,,14600000
Brittle,ANSI,Aluminum Alloy,Aluminum Alloy 707.0,Cast (T7),255000000,207000000,1,65,,73000000000,26000000000,0.33,2700,,3650000
Brittle,ANSI,Aluminum Alloy,Aluminum Alloy 710.0,Cast (F or T5),221000000,138000000,2,60,,73000000000,26000000000,0.33,2700,,14600000
Brittle,ANSI,Aluminum Alloy,Aluminum Alloy 712.0,Cast (F or T5),234000000,172000000,4,60,,73000000000,26000000000,0.33,2700,,58400000
Brittle,ANSI,Aluminum Alloy,Aluminum Alloy 713.0,Cast (F or T5),221000000,152000000,3,60,,73000000000,26000000000,0.33,2700,,32850000
Brittle,ANSI,Aluminum Alloy,Aluminum Alloy 771.0,Cast (T5),290000000,262000000,1.5,85,,73000000000,26000000000,0.33,2700,,8212500
Brittle,ANSI,Aluminum Alloy,Aluminum Alloy 771.0,Cast (T51),221000000,186000000,3,70,,73000000000,26000000000,0.33,2700,,32850000
Brittle,ANSI,Aluminum Alloy,Aluminum Alloy 771.0,Cast (T52),248000000,207000000,1.5,70,,73000000000,26000000000,0.33,2700,,8212500
Brittle,ANSI,Aluminum Alloy,Aluminum Alloy 771.0,Cast (T53),248000000,186000000,1.5,,,73000000000,26000000000,0.33,2700,,8212500
Limited ductility,ANSI,Aluminum Alloy,Aluminum Alloy 771.0,Cast (T6),290000000,241000000,5,75,,73000000000,26000000000,0.33,2700,,91250000
Brittle,ANSI,Aluminum Alloy,Aluminum Alloy 771.0,Cast (T71),331000000,310000000,2,105,,73000000000,26000000000,0.33,2700,,14600000
Ductile,ANSI,Aluminum Alloy,Aluminum Alloy 1060-O,Wrought,69000000,28000000,43,19,,73000000000,26000000000,0.33,2700,,6748850000
Ductile,ANSI,Aluminum Alloy,Aluminum Alloy 1060-H12,Wrought,83000000,76000000,16,23,,73000000000,26000000000,0.33,2700,,934400000
Limited ductility,ANSI,Aluminum Alloy,Aluminum Alloy 1060-H14,Wrought,97000000,90000000,12,26,,73000000000,26000000000,0.33,2700,,525600000
Limited ductility,ANSI,Aluminum Alloy,Aluminum Alloy 1060-H16,Wrought,110000000,103000000,8,30,,73000000000,26000000000,0.33,2700,,233600000
Limited ductility,ANSI,Aluminum Alloy,Aluminum Alloy 1060-H18,Wrought,131000000,124000000,6,35,,73000000000,26000000000,0.33,2700,,131400000
Ductile,ANSI,Aluminum Alloy,Aluminum Alloy 1100-O,Wrought,90000000,34000000,35,23,,73000000000,26000000000,0.33,2700,,4471250000
Limited ductility,ANSI,Aluminum Alloy,Aluminum Alloy 1100-H12,Wrought,110000000,103000000,12,28,,73000000000,26000000000,0.33,2700,,525600000
Limited ductility,ANSI,Aluminum Alloy,Aluminum Alloy 1100-H14,Wrought,124000000,117000000,9,32,,73000000000,26000000000,0.33,2700,,295650000
Limited ductility,ANSI,Aluminum Alloy,Aluminum Alloy 1100-H16,Wrought,145000000,138000000,6,38,,73000000000,26000000000,0.33,2700,,131400000
Limited ductility,ANSI,Aluminum Alloy,Aluminum Alloy 1100-H18,Wrought,165000000,152000000,5,44,,73000000000,26000000000,0.33,2700,,91250000
Ductile,ANSI,Aluminum Alloy,Aluminum Alloy 2011-T3,Wrought,379000000,296000000,15,95,,73000000000,26000000000,0.33,2700,,821250000
Limited ductility,ANSI,Aluminum Alloy,Aluminum Alloy 2011-T8,Wrought,407000000,310000000,12,100,,73000000000,26000000000,0.33,2700,,525600000
Ductile,ANSI,Aluminum Alloy,Aluminum Alloy 2014-O,Wrought,186000000,97000000,18,45,,73000000000,26000000000,0.33,2700,,1182600000
Ductile,ANSI,Aluminum Alloy,Aluminum Alloy 2014-T4,Wrought,427000000,290000000,20,105,,73000000000,26000000000,0.33,2700,,1460000000
Ductile,ANSI,Aluminum Alloy,Aluminum Alloy 2014-T451,Wrought,427000000,290000000,20,105,,73000000000,26000000000,0.33,2700,,1460000000
Limited ductility,ANSI,Aluminum Alloy,Aluminum Alloy 2014-T6,Wrought,483000000,414000000,13,135,,73000000000,26000000000,0.33,2700,,616850000
Limited ductility,ANSI,Aluminum Alloy,Aluminum Alloy 2014-T651,Wrought,483000000,414000000,13,135,,73000000000,26000000000,0.33,2700,,616850000
Ductile,ANSI,Aluminum Alloy,Aluminum Alloy Alclad 2014-O,Wrought,172000000,69000000,21,,,73000000000,26000000000,0.33,2700,,1609650000
Ductile,ANSI,Aluminum Alloy,Aluminum Alloy Alclad 2014-T3,Wrought,434000000,276000000,20,,,73000000000,26000000000,0.33,2700,,1460000000
Ductile,ANSI,Aluminum Alloy,Aluminum Alloy Alclad 2014-T4,Wrought,421000000,255000000,22,,,73000000000,26000000000,0.33,2700,,1766600000
Ductile,ANSI,Aluminum Alloy,Aluminum Alloy Alclad 2014-T451,Wrought,421000000,255000000,22,,,73000000000,26000000000,0.33,2700,,1766600000
Limited ductility,ANSI,Aluminum Alloy,Aluminum Alloy Alclad 2014-T6,Wrought,469000000,414000000,10,,,73000000000,26000000000,0.33,2700,,365000000
Limited ductility,ANSI,Aluminum Alloy,Aluminum Alloy Alclad 2014-T651,Wrought,469000000,414000000,10,,,73000000000,26000000000,0.33,2700,,365000000
Ductile,ANSI,Aluminum Alloy,Aluminum Alloy 2017-O,Wrought,179000000,69000000,22,45,,73000000000,26000000000,0.33,2700,,1766600000
Ductile,ANSI,Aluminum Alloy,Aluminum Alloy 2017-T4,Wrought,427000000,276000000,22,105,,73000000000,26000000000,0.33,2700,,1766600000
Ductile,ANSI,Aluminum Alloy,Aluminum Alloy 2017-T451,Wrought,427000000,276000000,22,105,,73000000000,26000000000,0.33,2700,,1766600000
Limited ductility,ANSI,Aluminum Alloy,Aluminum Alloy 2018-T61,Wrought,421000000,317000000,12,120,,73000000000,26000000000,0.33,2700,,525600000
Ductile,ANSI,Aluminum Alloy,Aluminum Alloy 2024-O,Wrought,186000000,76000000,20,47,,73000000000,26000000000,0.33,2700,,1460000000
Ductile,ANSI,Aluminum Alloy,Aluminum Alloy 2024-T3,Wrought,483000000,345000000,18,120,,73000000000,26000000000,0.33,2700,,1182600000
Ductile,ANSI,Aluminum Alloy,Aluminum Alloy 2024-T351,Wrought,469000000,324000000,20,120,,73000000000,26000000000,0.33,2700,,1460000000
Ductile,ANSI,Aluminum Alloy,Aluminum Alloy 2024-T4,Wrought,469000000,324000000,20,120,,73000000000,26000000000,0.33,2700,,1460000000
Limited ductility,ANSI,Aluminum Alloy,Aluminum Alloy 2024-T361,Wrought,496000000,393000000,13,130,,73000000000,26000000000,0.33,2700,,616850000
Ductile,ANSI,Aluminum Alloy,Aluminum Alloy Alclad 2024-O,Wrought,179000000,76000000,20,,,73000000000,26000000000,0.33,2700,,1460000000
Ductile,ANSI,Aluminum Alloy,Aluminum Alloy Alclad 2024-T3,Wrought,448000000,310000000,18,,,73000000000,26000000000,0.33,2700,,1182600000
Ductile,ANSI,Aluminum Alloy,Aluminum Alloy Alclad 2024-T351,Wrought,441000000,290000000,19,,,73000000000,26000000000,0.33,2700,,1317650000
Ductile,ANSI,Aluminum Alloy,Aluminum Alloy Alclad 2024-T4,Wrought,441000000,290000000,19,,,73000000000,26000000000,0.33,2700,,1317650000
Limited ductility,ANSI,Aluminum Alloy,Aluminum Alloy Alclad 202024-T361,Wrought,462000000,365000000,11,,,73000000000,26000000000,0.33,2700,,441650000
Limited ductility,ANSI,Aluminum Alloy,Aluminum Alloy Alclad 2024-T81,Wrought,448000000,414000000,6,,,73000000000,26000000000,0.33,2700,,131400000
Limited ductility,ANSI,Aluminum Alloy,Aluminum Alloy Alclad 2024-T851,Wrought,448000000,414000000,6,,,73000000000,26000000000,0.33,2700,,131400000
Limited ductility,ANSI,Aluminum Alloy,Aluminum Alloy Alclad 2024-T861,Wrought,483000000,455000000,6,,,73000000000,26000000000,0.33,2700,,131400000
Ductile,ANSI,Aluminum Alloy,Aluminum Alloy 2025-T6,Wrought,400000000,255000000,19,110,,73000000000,26000000000,0.33,2700,,1317650000
Ductile,ANSI,Aluminum Alloy,Aluminum Alloy 2036-T4,Wrought,338000000,193000000,24,,,73000000000,26000000000,0.33,2700,,2102400000
Ductile,ANSI,Aluminum Alloy,Aluminum Alloy 2117-T4,Wrought,296000000,165000000,27,70,,73000000000,26000000000,0.33,2700,,2660850000
Limited ductility,ANSI,Aluminum Alloy,Aluminum Alloy 2218-T72,Wrought,331000000,255000000,11,95,,73000000000,26000000000,0.33,2700,,441650000
Ductile,ANSI,Aluminum Alloy,Aluminum Alloy 2219-O,Wrought,172000000,76000000,18,,,73000000000,26000000000,0.33,2700,,1182600000
Ductile,ANSI,Aluminum Alloy,Aluminum Alloy 2219-T42,Wrought,359000000,186000000,20,,,73000000000,26000000000,0.33,2700,,1460000000
Ductile,ANSI,Aluminum Alloy,Aluminum Alloy 2219-T31,Wrought,359000000,248000000,17,,,73000000000,26000000000,0.33,2700,,1054850000
Ductile,ANSI,Aluminum Alloy,Aluminum Alloy 2219-T351,Wrought,359000000,248000000,17,,,73000000000,26000000000,0.33,2700,,1054850000
Limited ductility,ANSI,Aluminum Alloy,Aluminum Alloy 2219-T37,Wrought,393000000,317000000,11,,,73000000000,26000000000,0.33,2700,,441650000
Limited ductility,ANSI,Aluminum Alloy,Aluminum Alloy 2219-T62,Wrought,414000000,290000000,10,,,73000000000,26000000000,0.33,2700,,365000000
Limited ductility,ANSI,Aluminum Alloy,Aluminum Alloy 2219-T81,Wrought,455000000,352000000,10,,,73000000000,26000000000,0.33,2700,,365000000
Limited ductility,ANSI,Aluminum Alloy,Aluminum Alloy 2219-T851,Wrought,455000000,352000000,10,,,73000000000,26000000000,0.33,2700,,365000000
Limited ductility,ANSI,Aluminum Alloy,Aluminum Alloy 2219-T87,Wrought,476000000,393000000,10,,,73000000000,26000000000,0.33,2700,,365000000
Ductile,ANSI,Aluminum Alloy,Aluminum Alloy 3003-O,Wrought,110000000,41000000,30,28,,73000000000,26000000000,0.33,2700,,3285000000
Limited ductility,ANSI,Aluminum Alloy,Aluminum Alloy 3003-H12,Wrought,131000000,124000000,10,35,,73000000000,26000000000,0.33,2700,,365000000
Limited ductility,ANSI,Aluminum Alloy,Aluminum Alloy 3003-H14,Wrought,152000000,145000000,8,40,,73000000000,26000000000,0.33,2700,,233600000
Limited ductility,ANSI,Aluminum Alloy,Aluminum Alloy 3003-H16,Wrought,179000000,172000000,5,47,,73000000000,26000000000,0.33,2700,,91250000
Brittle,ANSI,Aluminum Alloy,Aluminum Alloy 3003-H18,Wrought,200000000,186000000,4,55,,73000000000,26000000000,0.33,2700,,58400000
Ductile,ANSI,Aluminum Alloy,Aluminum Alloy Alclad 3003-O,Wrought,110000000,41000000,30,,,73000000000,26000000000,0.33,2700,,3285000000
Limited ductility,ANSI,Aluminum Alloy,Aluminum Alloy Alclad 3003-H12,Wrought,131000000,124000000,10,,,73000000000,26000000000,0.33,2700,,365000000
Limited ductility,ANSI,Aluminum Alloy,Aluminum Alloy Alclad 3003-H14,Wrought,152000000,145000000,8,,,73000000000,26000000000,0.33,2700,,233600000
Limited ductility,ANSI,Aluminum Alloy,Aluminum Alloy Alclad 3003-H16,Wrought,179000000,172000000,5,,,73000000000,26000000000,0.33,2700,,91250000
Brittle,ANSI,Aluminum Alloy,Aluminum Alloy Alclad 3003-H18,Wrought,200000000,186000000,4,,,73000000000,26000000000,0.33,2700,,58400000
Ductile,ANSI,Aluminum Alloy,Aluminum Alloy 3004-O,Wrought,179000000,69000000,20,45,,73000000000,26000000000,0.33,2700,,1460000000
Limited ductility,ANSI,Aluminum Alloy,Aluminum Alloy 3004-H32,Wrought,214000000,172000000,10,52,,73000000000,26000000000,0.33,2700,,365000000
Limited ductility,ANSI,Aluminum Alloy,Aluminum Alloy 3004-H34,Wrought,241000000,200000000,9,63,,73000000000,26000000000,0.33,2700,,295650000
Limited ductility,ANSI,Aluminum Alloy,Aluminum Alloy 3004-H36,Wrought,262000000,228000000,5,70,,73000000000,26000000000,0.33,2700,,91250000
Limited ductility,ANSI,Aluminum Alloy,Aluminum Alloy 3004-H38,Wrought,283000000,248000000,5,77,,73000000000,26000000000,0.33,2700,,91250000
Ductile,ANSI,Aluminum Alloy,Aluminum Alloy Alclad 3004-O,Wrought,179000000,69000000,20,,,73000000000,26000000000,0.33,2700,,1460000000
Limited ductility,ANSI,Aluminum Alloy,Aluminum Alloy Alclad 3004-H32,Wrought,214000000,172000000,10,,,73000000000,26000000000,0.33,2700,,365000000
Limited ductility,ANSI,Aluminum Alloy,Aluminum Alloy Alclad 3004-H34,Wrought,241000000,200000000,9,,,73000000000,26000000000,0.33,2700,,295650000
Limited ductility,ANSI,Aluminum Alloy,Aluminum Alloy Alclad 3004-H36,Wrought,262000000,228000000,5,,,73000000000,26000000000,0.33,2700,,91250000
Limited ductility,ANSI,Aluminum Alloy,Aluminum Alloy Alclad 3004-H38,Wrought,283000000,248000000,5,,,73000000000,26000000000,0.33,2700,,91250000
Ductile,ANSI,Aluminum Alloy,Aluminum Alloy 3105-O,Wrought,117000000,55000000,24,,,73000000000,26000000000,0.33,2700,,2102400000
Limited ductility,ANSI,Aluminum Alloy,Aluminum Alloy 3105-H12,Wrought,152000000,131000000,7,,,73000000000,26000000000,0.33,2700,,178850000
Limited ductility,ANSI,Aluminum Alloy,Aluminum Alloy 3105-H14,Wrought,172000000,152000000,5,,,73000000000,26000000000,0.33,2700,,91250000
Brittle,ANSI,Aluminum Alloy,Aluminum Alloy 3105-H16,Wrought,193000000,172000000,4,,,73000000000,26000000000,0.33,2700,,58400000
Brittle,ANSI,Aluminum Alloy,Aluminum Alloy 3105-H18,Wrought,214000000,193000000,3,,,73000000000,26000000000,0.33,2700,,32850000
Limited ductility,ANSI,Aluminum Alloy,Aluminum Alloy 3105-H25,Wrought,179000000,159000000,8,,,73000000000,26000000000,0.33,2700,,233600000
Limited ductility,ANSI,Aluminum Alloy,Aluminum Alloy 4032-T6,Wrought,379000000,317000000,9,120,,73000000000,26000000000,0.33,2700,,295650000
Ductile,ANSI,Aluminum Alloy,Aluminum Alloy 5005-O,Wrought,124000000,41000000,25,28,,73000000000,26000000000,0.33,2700,,2281250000
Limited ductility,ANSI,Aluminum Alloy,Aluminum Alloy 5005-H12,Wrought,138000000,131000000,10,,,73000000000,26000000000,0.33,2700,,365000000
Limited ductility,ANSI,Aluminum Alloy,Aluminum Alloy 5005-H14,Wrought,159000000,152000000,6,,,73000000000,26000000000,0.33,2700,,131400000
Limited ductility,ANSI,Aluminum Alloy,Aluminum Alloy 5005-H16,Wrought,179000000,172000000,5,,,73000000000,26000000000,0.33,2700,,91250000
Brittle,ANSI,Aluminum Alloy,Aluminum Alloy 5005-H18,Wrought,200000000,193000000,4,,,73000000000,26000000000,0.33,2700,,58400000
Limited ductility,ANSI,Aluminum Alloy,Aluminum Alloy 5005-H32,Wrought,138000000,117000000,11,36,,73000000000,26000000000,0.33,2700,,441650000
Limited ductility,ANSI,Aluminum Alloy,Aluminum Alloy 5005-H34,Wrought,159000000,138000000,8,41,,73000000000,26000000000,0.33,2700,,233600000
Limited ductility,ANSI,Aluminum Alloy,Aluminum Alloy 5005-H36,Wrought,179000000,165000000,6,46,,73000000000,26000000000,0.33,2700,,131400000
Limited ductility,ANSI,Aluminum Alloy,Aluminum Alloy 5005-H38,Wrought,200000000,186000000,5,51,,73000000000,26000000000,0.33,2700,,91250000
Ductile,ANSI,Aluminum Alloy,Aluminum Alloy 5050-O,Wrought,145000000,55000000,24,36,,73000000000,26000000000,0.33,2700,,2102400000
Limited ductility,ANSI,Aluminum Alloy,Aluminum Alloy 5050-H32,Wrought,172000000,145000000,9,46,,73000000000,26000000000,0.33,2700,,295650000
Limited ductility,ANSI,Aluminum Alloy,Aluminum Alloy 5050-H34,Wrought,193000000,165000000,8,53,,73000000000,26000000000,0.33,2700,,233600000
Limited ductility,ANSI,Aluminum Alloy,Aluminum Alloy 5050-H36,Wrought,207000000,179000000,7,58,,73000000000,26000000000,0.33,2700,,178850000
Limited ductility,ANSI,Aluminum Alloy,Aluminum Alloy 5050-H38,Wrought,221000000,200000000,6,63,,73000000000,26000000000,0.33,2700,,131400000
Ductile,ANSI,Aluminum Alloy,Aluminum Alloy 5052-O,Wrought,193000000,90000000,25,47,,73000000000,26000000000,0.33,2700,,2281250000
Limited ductility,ANSI,Aluminum Alloy,Aluminum Alloy 5052-H32,Wrought,228000000,193000000,12,60,,73000000000,26000000000,0.33,2700,,525600000
Limited ductility,ANSI,Aluminum Alloy,Aluminum Alloy 5052-H34,Wrought,262000000,214000000,10,68,,73000000000,26000000000,0.33,2700,,365000000
Limited ductility,ANSI,Aluminum Alloy,Aluminum Alloy 5052-H36,Wrought,276000000,241000000,8,73,,73000000000,26000000000,0.33,2700,,233600000
Limited ductility,ANSI,Aluminum Alloy,Aluminum Alloy 5052-H38,Wrought,290000000,255000000,7,77,,73000000000,26000000000,0.33,2700,,178850000
Ductile,ANSI,Aluminum Alloy,Aluminum Alloy 5056-O,Wrought,290000000,152000000,35,65,,73000000000,26000000000,0.33,2700,,4471250000
Limited ductility,ANSI,Aluminum Alloy,Aluminum Alloy 5056-H18,Wrought,434000000,407000000,10,105,,73000000000,26000000000,0.33,2700,,365000000
Ductile,ANSI,Aluminum Alloy,Aluminum Alloy 5056-H38,Wrought,414000000,345000000,15,100,,73000000000,26000000000,0.33,2700,,821250000
Ductile,ANSI,Aluminum Alloy,Aluminum Alloy 5083-O,Wrought,290000000,145000000,22,,,73000000000,26000000000,0.33,2700,,1766600000
Ductile,ANSI,Aluminum Alloy,Aluminum Alloy 5083-H116,Wrought,317000000,228000000,16,,,73000000000,26000000000,0.33,2700,,934400000
Ductile,ANSI,Aluminum Alloy,Aluminum Alloy 5083-H321,Wrought,317000000,228000000,16,,,73000000000,26000000000,0.33,2700,,934400000
Ductile,ANSI,Aluminum Alloy,Aluminum Alloy 5086-O,Wrought,262000000,117000000,22,,,73000000000,26000000000,0.33,2700,,1766600000
Limited ductility,ANSI,Aluminum Alloy,Aluminum Alloy 5086-H32,Wrought,290000000,207000000,12,,,73000000000,26000000000,0.33,2700,,525600000
Limited ductility,ANSI,Aluminum Alloy,Aluminum Alloy 5086-H34,Wrought,324000000,255000000,10,,,73000000000,26000000000,0.33,2700,,365000000
Limited ductility,ANSI,Aluminum Alloy,Aluminum Alloy 5086-H112,Wrought,269000000,131000000,14,,,73000000000,26000000000,0.33,2700,,715400000
Limited ductility,ANSI,Aluminum Alloy,Aluminum Alloy 5086-H116,Wrought,290000000,207000000,12,,,73000000000,26000000000,0.33,2700,,525600000
Ductile,ANSI,Aluminum Alloy,Aluminum Alloy 5154-O,Wrought,241000000,117000000,27,58,,73000000000,26000000000,0.33,2700,,2660850000
Ductile,ANSI,Aluminum Alloy,Aluminum Alloy 5154-H32,Wrought,269000000,207000000,15,67,,73000000000,26000000000,0.33,2700,,821250000
Limited ductility,ANSI,Aluminum Alloy,Aluminum Alloy 5154-H34,Wrought,290000000,228000000,13,73,,73000000000,26000000000,0.33,2700,,616850000
Limited ductility,ANSI,Aluminum Alloy,Aluminum Alloy 5154-H36,Wrought,310000000,248000000,12,78,,73000000000,26000000000,0.33,2700,,525600000
Limited ductility,ANSI,Aluminum Alloy,Aluminum Alloy 5154-H38,Wrought,331000000,269000000,10,80,,73000000000,26000000000,0.33,2700,,365000000
Ductile,ANSI,Aluminum Alloy,Aluminum Alloy 5154-H112,Wrought,241000000,117000000,25,63,,73000000000,26000000000,0.33,2700,,2281250000
Limited ductility,ANSI,Aluminum Alloy,Aluminum Alloy 5252-H25,Wrought,234000000,172000000,11,68,,73000000000,26000000000,0.33,2700,,441650000
Limited ductility,ANSI,Aluminum Alloy,Aluminum Alloy 5252-H28,Wrought,283000000,241000000,5,75,,73000000000,26000000000,0.33,2700,,91250000
Limited ductility,ANSI,Aluminum Alloy,Aluminum Alloy 5252-H38,Wrought,283000000,241000000,5,75,,73000000000,26000000000,0.33,2700,,91250000
Ductile,ANSI,Aluminum Alloy,Aluminum Alloy 5254-O,Wrought,241000000,117000000,27,58,,73000000000,26000000000,0.33,2700,,2660850000
Ductile,ANSI,Aluminum Alloy,Aluminum Alloy 5254-H32,Wrought,269000000,207000000,15,67,,73000000000,26000000000,0.33,2700,,821250000
Limited ductility,ANSI,Aluminum Alloy,Aluminum Alloy 5254-H34,Wrought,290000000,228000000,13,73,,73000000000,26000000000,0.33,2700,,616850000
Limited ductility,ANSI,Aluminum Alloy,Aluminum Alloy 5254-H36,Wrought,310000000,248000000,12,78,,73000000000,26000000000,0.33,2700,,525600000
Limited ductility,ANSI,Aluminum Alloy,Aluminum Alloy 5254-H38,Wrought,331000000,269000000,10,80,,73000000000,26000000000,0.33,2700,,365000000
Ductile,ANSI,Aluminum Alloy,Aluminum Alloy 5254-H112,Wrought,241000000,117000000,25,63,,73000000000,26000000000,0.33,2700,,2281250000
Ductile,ANSI,Aluminum Alloy,Aluminum Alloy 5454-O,Wrought,248000000,117000000,22,62,,73000000000,26000000000,0.33,2700,,1766600000
Limited ductility,ANSI,Aluminum Alloy,Aluminum Alloy 5454-H32,Wrought,276000000,207000000,10,73,,73000000000,26000000000,0.33,2700,,365000000
Limited ductility,ANSI,Aluminum Alloy,Aluminum Alloy 5454-H34,Wrought,303000000,241000000,10,81,,73000000000,26000000000,0.33,2700,,365000000
Limited ductility,ANSI,Aluminum Alloy,Aluminum Alloy 5454-H111,Wrought,262000000,179000000,14,70,,73000000000,26000000000,0.33,2700,,715400000
Ductile,ANSI,Aluminum Alloy,Aluminum Alloy 5454-H112,Wrought,248000000,124000000,18,62,,73000000000,26000000000,0.33,2700,,1182600000
Ductile,ANSI,Aluminum Alloy,Aluminum Alloy 5456-O,Wrought,310000000,159000000,24,,,73000000000,26000000000,0.33,2700,,2102400000
Ductile,ANSI,Aluminum Alloy,Aluminum Alloy 5456-H112,Wrought,310000000,165000000,22,,,73000000000,26000000000,0.33,2700,,1766600000
Ductile,ANSI,Aluminum Alloy,Aluminum Alloy 5456-H116,Wrought,352000000,255000000,16,90,,73000000000,26000000000,0.33,2700,,934400000
Ductile,ANSI,Aluminum Alloy,Aluminum Alloy 5456-H321,Wrought,352000000,255000000,16,90,,73000000000,26000000000,0.33,2700,,934400000
Ductile,ANSI,Aluminum Alloy,Aluminum Alloy 5457-O,Wrought,131000000,48000000,22,32,,73000000000,26000000000,0.33,2700,,1766600000
Limited ductility,ANSI,Aluminum Alloy,Aluminum Alloy 5457-H25,Wrought,179000000,159000000,12,48,,73000000000,26000000000,0.33,2700,,525600000
Limited ductility,ANSI,Aluminum Alloy,Aluminum Alloy 5457-H28,Wrought,207000000,186000000,6,55,,73000000000,26000000000,0.33,2700,,131400000
Limited ductility,ANSI,Aluminum Alloy,Aluminum Alloy 5457-H38,Wrought,207000000,186000000,6,55,,73000000000,26000000000,0.33,2700,,131400000
Ductile,ANSI,Aluminum Alloy,Aluminum Alloy 5652-O,Wrought,193000000,90000000,25,47,,73000000000,26000000000,0.33,2700,,2281250000
Limited ductility,ANSI,Aluminum Alloy,Aluminum Alloy 5652-H32,Wrought,228000000,193000000,12,60,,73000000000,26000000000,0.33,2700,,525600000
Limited ductility,ANSI,Aluminum Alloy,Aluminum Alloy 5652-H34,Wrought,262000000,214000000,10,68,,73000000000,26000000000,0.33,2700,,365000000
Limited ductility,ANSI,Aluminum Alloy,Aluminum Alloy 5652-H36,Wrought,276000000,241000000,8,73,,73000000000,26000000000,0.33,2700,,233600000
Limited ductility,ANSI,Aluminum Alloy,Aluminum Alloy 5652-H38,Wrought,290000000,255000000,7,77,,73000000000,26000000000,0.33,2700,,178850000
Limited ductility,ANSI,Aluminum Alloy,Aluminum Alloy 5657-H25,Wrought,159000000,138000000,12,40,,73000000000,26000000000,0.33,2700,,525600000
Limited ductility,ANSI,Aluminum Alloy,Aluminum Alloy 5657-H28,Wrought,193000000,165000000,7,50,,73000000000,26000000000,0.33,2700,,178850000
Limited ductility,ANSI,Aluminum Alloy,Aluminum Alloy 5657-H38,Wrought,193000000,165000000,7,50,,73000000000,26000000000,0.33,2700,,178850000
Ductile,ANSI,Aluminum Alloy,Aluminum Alloy 6061-O,Wrought,124000000,55000000,25,30,,73000000000,26000000000,0.33,2700,,2281250000
Ductile,ANSI,Aluminum Alloy,Aluminum Alloy 6061-T4,Wrought,241000000,145000000,22,65,,73000000000,26000000000,0.33,2700,,1766600000
Ductile,ANSI,Aluminum Alloy,Aluminum Alloy 6061-T451,Wrought,241000000,145000000,22,65,,73000000000,26000000000,0.33,2700,,1766600000
Limited ductility,ANSI,Aluminum Alloy,Aluminum Alloy 6061-T6,Wrought,310000000,276000000,12,95,,73000000000,26000000000,0.33,2700,,525600000
Limited ductility,ANSI,Aluminum Alloy,Aluminum Alloy 6061-T651,Wrought,310000000,276000000,12,95,,73000000000,26000000000,0.33,2700,,525600000
Ductile,ANSI,Aluminum Alloy,Aluminum Alloy Alclad 6061-O,Wrought,117000000,48000000,25,,,73000000000,26000000000,0.33,2700,,2281250000
Ductile,ANSI,Aluminum Alloy,Aluminum Alloy Alclad 6061-T4,Wrought,228000000,131000000,22,,,73000000000,26000000000,0.33,2700,,1766600000
Ductile,ANSI,Aluminum Alloy,Aluminum Alloy Alclad 6061-T451,Wrought,228000000,131000000,22,,,73000000000,26000000000,0.33,2700,,1766600000
Limited ductility,ANSI,Aluminum Alloy,Aluminum Alloy Alclad 6061-T6,Wrought,290000000,255000000,12,,,73000000000,26000000000,0.33,2700,,525600000
Limited ductility,ANSI,Aluminum Alloy,Aluminum Alloy Alclad 6061-T651,Wrought,290000000,255000000,12,,,73000000000,26000000000,0.33,2700,,525600000
Ductile,ANSI,Aluminum Alloy,Aluminum Alloy 6063-T1,Wrought,152000000,90000000,20,42,,73000000000,26000000000,0.33,2700,,1460000000
Ductile,ANSI,Aluminum Alloy,Aluminum Alloy 6063-T4,Wrought,172000000,90000000,22,,,73000000000,26000000000,0.33,2700,,1766600000
Limited ductility,ANSI,Aluminum Alloy,Aluminum Alloy 6063-T5,Wrought,186000000,145000000,12,60,,73000000000,26000000000,0.33,2700,,525600000
Limited ductility,ANSI,Aluminum Alloy,Aluminum Alloy 6063-T6,Wrought,241000000,214000000,12,73,,73000000000,26000000000,0.33,2700,,525600000
Limited ductility,ANSI,Aluminum Alloy,Aluminum Alloy 6063-T83,Wrought,255000000,241000000,9,82,,73000000000,26000000000,0.33,2700,,295650000
Limited ductility,ANSI,Aluminum Alloy,Aluminum Alloy 6063-T831,Wrought,207000000,186000000,10,70,,73000000000,26000000000,0.33,2700,,365000000
Limited ductility,ANSI,Aluminum Alloy,Aluminum Alloy 6063-T832,Wrought,290000000,269000000,12,95,,73000000000,26000000000,0.33,2700,,525600000
Ductile,ANSI,Aluminum Alloy,Aluminum Alloy 6066-O,Wrought,152000000,83000000,18,43,,73000000000,26000000000,0.33,2700,,1182600000
Ductile,ANSI,Aluminum Alloy,Aluminum Alloy 6066-T4,Wrought,359000000,207000000,18,90,,73000000000,26000000000,0.33,2700,,1182600000
Ductile,ANSI,Aluminum Alloy,Aluminum Alloy 6066-T451,Wrought,359000000,207000000,18,90,,73000000000,26000000000,0.33,2700,,1182600000
Limited ductility,ANSI,Aluminum Alloy,Aluminum Alloy 6066-T6,Wrought,393000000,359000000,12,120,,73000000000,26000000000,0.33,2700,,525600000
Limited ductility,ANSI,Aluminum Alloy,Aluminum Alloy 6066-T651,Wrought,393000000,359000000,12,120,,73000000000,26000000000,0.33,2700,,525600000
Limited ductility,ANSI,Aluminum Alloy,Aluminum Alloy 6070-T6,Wrought,379000000,352000000,10,,,73000000000,26000000000,0.33,2700,,365000000
Ductile,ANSI,Aluminum Alloy,Aluminum Alloy 6101-T6,Wrought,221000000,193000000,15,71,,73000000000,26000000000,0.33,2700,,821250000
Limited ductility,ANSI,Aluminum Alloy,Aluminum Alloy 6262-T9,Wrought,400000000,379000000,10,120,,73000000000,26000000000,0.33,2700,,365000000
Ductile,ANSI,Aluminum Alloy,Aluminum Alloy 6351-T4,Wrought,248000000,152000000,20,,,73000000000,26000000000,0.33,2700,,1460000000
Limited ductility,ANSI,Aluminum Alloy,Aluminum Alloy 6351-T6,Wrought,310000000,283000000,14,95,,73000000000,26000000000,0.33,2700,,715400000
Ductile,ANSI,Aluminum Alloy,Aluminum Alloy 6463-T1,Wrought,152000000,90000000,20,42,,73000000000,26000000000,0.33,2700,,1460000000
Limited ductility,ANSI,Aluminum Alloy,Aluminum Alloy 6463-T5,Wrought,186000000,145000000,12,60,,73000000000,26000000000,0.33,2700,,525600000
Limited ductility,ANSI,Aluminum Alloy,Aluminum Alloy 6463-T6,Wrought,241000000,214000000,12,74,,73000000000,26000000000,0.33,2700,,525600000
Limited ductility,ANSI,Aluminum Alloy,Aluminum Alloy 7049-T73,Wrought,517000000,448000000,12,135,,73000000000,26000000000,0.33,2700,,525600000
Limited ductility,ANSI,Aluminum Alloy,Aluminum Alloy 7049-T7352,Wrought,517000000,434000000,11,135,,73000000000,26000000000,0.33,2700,,441650000
Limited ductility,ANSI,Aluminum Alloy,Aluminum Alloy 7050-T73510,Wrought,496000000,434000000,12,,,73000000000,26000000000,0.33,2700,,525600000
Limited ductility,ANSI,Aluminum Alloy,Aluminum Alloy 7050-T7451f,Wrought,524000000,469000000,11,,,73000000000,26000000000,0.33,2700,,441650000
Limited ductility,ANSI,Aluminum Alloy,Aluminum Alloy 7050-T7651,Wrought,552000000,490000000,11,,,73000000000,26000000000,0.33,2700,,441650000
Ductile,ANSI,Aluminum Alloy,Aluminum Alloy 7075-O,Wrought,228000000,103000000,17,60,,73000000000,26000000000,0.33,2700,,1054850000
Limited ductility,ANSI,Aluminum Alloy,Aluminum Alloy 7075-T6,Wrought,572000000,503000000,11,150,,73000000000,26000000000,0.33,2700,,441650000
Limited ductility,ANSI,Aluminum Alloy,Aluminum Alloy 7075-T651,Wrought,572000000,503000000,11,150,,73000000000,26000000000,0.33,2700,,441650000
Ductile,ANSI,Aluminum Alloy,Aluminum Alloy Alclad 7075-O,Wrought,221000000,97000000,17,,,73000000000,26000000000,0.33,2700,,1054850000
Limited ductility,ANSI,Aluminum Alloy,Aluminum Alloy Alclad 7075-T6,Wrought,524000000,462000000,11,,,73000000000,26000000000,0.33,2700,,441650000
Limited ductility,ANSI,Aluminum Alloy,Aluminum Alloy Alclad 7075-T651,Wrought,524000000,462000000,11,,,73000000000,26000000000,0.33,2700,,441650000
Ductile,ANSI,Aluminum Alloy,Aluminum Alloy 7178-O,Wrought,228000000,103000000,15,,,73000000000,26000000000,0.33,2700,,821250000
Limited ductility,ANSI,Aluminum Alloy,Aluminum Alloy 7178-T6,Wrought,607000000,538000000,10,,,73000000000,26000000000,0.33,2700,,365000000
Limited ductility,ANSI,Aluminum Alloy,Aluminum Alloy 7178-T651,Wrought,607000000,538000000,10,,,73000000000,26000000000,0.33,2700,,365000000
Limited ductility,ANSI,Aluminum Alloy,Aluminum Alloy 7178-T76,Wrought,572000000,503000000,10,,,73000000000,26000000000,0.33,2700,,365000000
Limited ductility,ANSI,Aluminum Alloy,Aluminum Alloy 7178-T7651,Wrought,572000000,503000000,10,,,73000000000,26000000000,0.33,2700,,365000000
Ductile,ANSI,Aluminum Alloy,Aluminum Alloy Alclad 7178-O,Wrought,221000000,97000000,16,,,73000000000,26000000000,0.33,2700,,934400000
Limited ductility,ANSI,Aluminum Alloy,Aluminum Alloy Alclad 7178-T6,Wrought,558000000,490000000,10,,,73000000000,26000000000,0.33,2700,,365000000
Limited ductility,ANSI,Aluminum Alloy,Aluminum Alloy Alclad 7178-T651,Wrought,558000000,490000000,10,,,73000000000,26000000000,0.33,2700,,365000000
Ductile,ANSI,Aluminum Alloy,Aluminum Alloy 8176-H24,Wrought,117000000,97000000,15,,,73000000000,26000000000,0.33,2700,,821250000
Brittle,ANSI,Magnesium Alloy,Magnesium Alloy AM100A-T61,sand casting,276000000,152000000,1,,,73000000000,26000000000,0.33,1750,,3650000
Limited ductility,ANSI,Magnesium Alloy,Magnesium Alloy AZ63A-T6,sand casting,276000000,97000000,12,,,73000000000,26000000000,0.33,1750,,525600000
Ductile,ANSI,Magnesium Alloy,Magnesium Alloy AZ81A-T4,sand casting,276000000,83000000,15,,,73000000000,26000000000,0.33,1750,,821250000
Limited ductility,ANSI,Magnesium Alloy,Magnesium Alloy AZ91C-T6,sand casting,276000000,145000000,6,,,73000000000,26000000000,0.33,1750,,131400000
Limited ductility,ANSI,Magnesium Alloy,Magnesium Alloy AZ91E-T6,sand casting,276000000,145000000,6,,,73000000000,26000000000,0.33,1750,,131400000
Brittle,ANSI,Magnesium Alloy,Magnesium Alloy AZ92A-T6,sand casting,276000000,152000000,3,,,73000000000,26000000000,0.33,1750,,32850000
Brittle,ANSI,Magnesium Alloy,Magnesium Alloy EZ33A-T5,sand casting,159000000,110000000,3,,,73000000000,26000000000,0.33,1750,,32850000
Limited ductility,ANSI,Magnesium Alloy,Magnesium Alloy HK31A-T6,sand casting,221000000,103000000,8,,,73000000000,26000000000,0.33,1750,,233600000
Brittle,ANSI,Magnesium Alloy,Magnesium Alloy HZ32A-T6,sand casting,186000000,90000000,4,,,73000000000,26000000000,0.33,1750,,58400000
Ductile,ANSI,Magnesium Alloy,Magnesium Alloy K1A-F,sand casting,179000000,55000000,19,,,73000000000,26000000000,0.33,1750,,1317650000
Brittle,ANSI,Magnesium Alloy,Magnesium Alloy QE22A-T6,sand casting,262000000,193000000,3,,,73000000000,26000000000,0.33,1750,,32850000
Brittle,ANSI,Magnesium Alloy,Magnesium Alloy QH21A-T6,sand casting,276000000,207000000,4,,,73000000000,26000000000,0.33,1750,,58400000
Brittle,ANSI,Magnesium Alloy,Magnesium Alloy ZE41A-T5,sand casting,207000000,138000000,4,,,73000000000,26000000000,0.33,1750,,58400000
Limited ductility,ANSI,Magnesium Alloy,Magnesium Alloy ZE63A-T6,sand casting,303000000,193000000,10,,,73000000000,26000000000,0.33,1750,,365000000
Brittle,ANSI,Magnesium Alloy,Magnesium Alloy ZH62A-T5,sand casting,241000000,152000000,4,,,73000000000,26000000000,0.33,1750,,58400000
Brittle,ANSI,Magnesium Alloy,Magnesium Alloy ZK51A-T5,sand casting,207000000,138000000,4,,,73000000000,26000000000,0.33,1750,,58400000
Limited ductility,ANSI,Magnesium Alloy,Magnesium Alloy ZK61A-T6,sand casting,310000000,193000000,10,,,73000000000,26000000000,0.33,1750,,365000000
Brittle,ANSI,Magnesium Alloy,Magnesium Alloy WE54A-F,sand casting,276000000,200000000,4,,,73000000000,26000000000,0.33,1750,,58400000
Brittle,ANSI,Magnesium Alloy,Magnesium Alloy AZ91A-F,pressure die casting,234000000,159000000,3,,,73000000000,26000000000,0.33,1750,,32850000
Brittle,ANSI,Magnesium Alloy,Magnesium Alloy AZ91B-FAZ91B-F,pressure die casting,234000000,159000000,3,,,73000000000,26000000000,0.33,1750,,32850000
Brittle,ANSI,Magnesium Alloy,Magnesium Alloy AZ91D-F,pressure die casting,234000000,159000000,3,,,73000000000,26000000000,0.33,1750,,32850000
Limited ductility,ANSI,Magnesium Alloy,Magnesium Alloy AM60A-F,pressure die casting,221000000,131000000,8,,,73000000000,26000000000,0.33,1750,,233600000
Limited ductility,ANSI,Magnesium Alloy,Magnesium Alloy AM60B-F,pressure die casting,221000000,131000000,8,,,73000000000,26000000000,0.33,1750,,233600000
Limited ductility,ANSI,Magnesium Alloy,Magnesium Alloy AS41A-F,pressure die casting,214000000,138000000,6,,,73000000000,26000000000,0.33,1750,,131400000
Limited ductility,ANSI,Magnesium Alloy,Magnesium Alloy AZ10A-F,As extruded,241000000,145000000,10,,,73000000000,26000000000,0.33,1750,,365000000
Ductile,ANSI,Magnesium Alloy,Magnesium Alloy AZ31B-F,As extruded,262000000,200000000,15,,,73000000000,26000000000,0.33,1750,,821250000
Ductile,ANSI,Magnesium Alloy,Magnesium Alloy AZ31C-F,As extruded,262000000,200000000,15,,,73000000000,26000000000,0.33,1750,,821250000
Ductile,ANSI,Magnesium Alloy,Magnesium Alloy AZ61A-F,As extruded,310000000,228000000,16,,,73000000000,26000000000,0.33,1750,,934400000
Limited ductility,ANSI,Magnesium Alloy,Magnesium Alloy AZ80A-T5,As extruded,379000000,276000000,7,,,73000000000,26000000000,0.33,1750,,178850000
Limited ductility,ANSI,Magnesium Alloy,Magnesium Alloy HM31A-F,As extruded,290000000,228000000,10,,,73000000000,26000000000,0.33,1750,,365000000
Limited ductility,ANSI,Magnesium Alloy,Magnesium Alloy M1A-F,As extruded,255000000,179000000,12,,,73000000000,26000000000,0.33,1750,,525600000
Brittle,ANSI,Magnesium Alloy,Magnesium Alloy ZK40A-T5,As extruded,276000000,255000000,4,,,73000000000,26000000000,0.33,1750,,58400000
Limited ductility,ANSI,Magnesium Alloy,Magnesium Alloy ZK60A-F,As extruded,352000000,283000000,11,,,73000000000,26000000000,0.33,1750,,441650000
Ductile,ANSI,Magnesium Alloy,Magnesium Alloy AZ31B-H24,,290000000,221000000,15,,,73000000000,26000000000,0.33,1750,,821250000
Ductile,ANSI,Magnesium Alloy,Magnesium Alloy AZ31C-H24,,290000000,221000000,15,,,73000000000,26000000000,0.33,1750,,821250000
Limited ductility,ANSI,Magnesium Alloy,Magnesium Alloy HK31A-H24,,262000000,207000000,9,,,73000000000,26000000000,0.33,1750,,295650000
Limited ductility,ANSI,Magnesium Alloy,Magnesium Alloy HM21A-T8,,234000000,172000000,11,,,73000000000,26000000000,0.33,1750,,441650000
Ductile,ISO,Steel,EN FeP01,,270000000,#VALUE!,28,,,206000000000,80000000000,0.3,7860,Free-drawing steel,8075200000
Ductile,ISO,Steel,EN FeP03,,270000000,#VALUE!,34,,,206000000000,80000000000,0.3,7860,Free-drawing steel,11906800000
Ductile,ISO,Steel,EN FeP04,,270000000,#VALUE!,38,,,206000000000,80000000000,0.3,7860,Free-drawing steel,14873200000
Ductile,ISO,Steel,EN SPT360,,360000000,225000000,25,,,206000000000,80000000000,0.3,7860,Structural steel,6437500000
Ductile,ISO,Steel,EN S235JRG1,,340000000,225000000,26,,,206000000000,80000000000,0.3,7860,Structural steel,6962800000
Ductile,ISO,Steel,EN S235JRH,,340000000,225000000,25,,,206000000000,80000000000,0.3,7860,Structural steel,6437500000
Ductile,ISO,Steel,EN S235JRG2,,340000000,225000000,26,,,206000000000,80000000000,0.3,7860,Structural steel,6962800000
Ductile,ISO,Steel,EN S235JO,,340000000,225000000,26,,,206000000000,80000000000,0.3,7860,Structural steel,6962800000
Ductile,ISO,Steel,EN S275JR,,410000000,265000000,22,,,206000000000,80000000000,0.3,7860,Structural steel,4985200000
Ductile,ISO,Steel,EN S275J2G3,,410000000,265000000,22,,,206000000000,80000000000,0.3,7860,Structural steel,4985200000
Ductile,ISO,Steel,EN S275J2HG3,,410000000,265000000,22,,,206000000000,80000000000,0.3,7860,Structural steel,4985200000
Ductile,ISO,Steel,EN S355J2G3,,490000000,345000000,22,,,206000000000,80000000000,0.3,7860,Structural steel,4985200000
Ductile,ISO,Steel,EN S355J2H,,490000000,345000000,22,,,206000000000,80000000000,0.3,7860,Structural steel,4985200000
Ductile,ISO,Steel,EN S355JO,,490000000,345000000,22,,,206000000000,80000000000,0.3,7860,Structural steel,4985200000
Ductile,ISO,Steel,EN S355JOH,,490000000,345000000,22,,,206000000000,80000000000,0.3,7860,Structural steel,4985200000
Ductile,ISO,Steel,EN SPT410,,410000000,255000000,22,,,206000000000,80000000000,0.3,7860,Structural steel,4985200000
Ductile,ISO,Steel,EN SPT510,,510000000,345000000,21,,,206000000000,80000000000,0.3,7860,Structural steel,4542300000
Ductile,ISO,Steel,EN E295,,470000000,285000000,20,,141,206000000000,80000000000,0.3,7860,Structural steel,4120000000
Ductile,ISO,Steel,EN E355,,570000000,325000000,16,,169,206000000000,80000000000,0.3,7860,Structural steel,2636800000
Limited ductility,ISO,Steel,EN E360,,690000000,355000000,11,,197,206000000000,80000000000,0.3,7860,Structural steel,1246300000
Ductile,ISO,Steel,EN C10E,,420000000,300000000,16,,,206000000000,80000000000,0.3,7860,Case-hardening steel,2636800000
Limited ductility,ISO,Steel,EN C15E,,440000000,340000000,11,,,206000000000,80000000000,0.3,7860,Case-hardening steel,1246300000
Ductile,ISO,Steel,EN C22,,470000000,290000000,22,,,206000000000,80000000000,0.3,7860,Heat-treatment steel,4985200000
Ductile,ISO,Steel,EN C25,,500000000,320000000,21,,,206000000000,80000000000,0.3,7860,Heat-treatment steel,4542300000
Ductile,ISO,Steel,EN C30,,550000000,350000000,20,,,206000000000,80000000000,0.3,7860,Heat-treatment steel,4120000000
Ductile,ISO,Steel,EN C35,,600000000,380000000,16,,,206000000000,80000000000,0.3,7860,Heat-treatment steel,2636800000
Ductile,ISO,Steel,EN C40,,630000000,400000000,18,,,206000000000,80000000000,0.3,7860,Heat-treatment steel,3337200000
Ductile,ISO,Steel,EN C45,heat treated,650000000,430000000,16,,192,206000000000,80000000000,0.3,7860,Heat-treatment steel,2636800000
Ductile,ISO,Steel,EN C50,heat treated,700000000,460000000,15,,198,206000000000,80000000000,0.3,7860,Heat-treatment steel,2317500000
